Repository: ludoleg/quant-data-vision

# quant-data-vision
Xray quant analysis

File: difdata_CheMin.txt (part 1 of 10)
      Augite
      Clark J, Appleman D, Papike J
      Mineralogical Society of America Special Paper 2 (1969) 31-50
      Crystal-chemical characterization of clinopyroxenes based on eight new
      structure refinements
      _cod_database_code 1000035
      _database_code_amcsd 0000001

      CELL PARAMETERS:   9.6990  8.8440  5.2720   90.000  106.970   90.000
      SPACE GROUP: C2/c
      X-RAY WAVELENGTH:     1.541838
      CELL VOLUME:     432.531
      DENSITY (gm/cm3):     3.343
      CHEMICAL FORMULA: Na.09 Ca.616 Mg.902 Fe.21 Al.342 Ti.02 Si1.82 O6
      MAX. ABS. INTENSITY / VOLUME**2:      11.85501625
               2-THETA      INTENSITY    D-SPACING   H   K   L   Multiplicity
                13.83          4.65        6.4012    1   1   0         4
                20.08          4.27        4.4220    0   2   0         2
                26.82         10.25        3.3247    0   2   1         4
                27.88         35.96        3.2006    2   2   0         4
                29.90        100.00        2.9882   -2   2   1         4
                30.63         36.04        2.9190    3   1   0         4
                30.88         34.40        2.8957   -3   1   1         4
                35.16         30.15        2.5521   -1   3   1         4
                35.61         40.36        2.5212    0   0   2         2
                36.14         37.89        2.4852    2   2   1         4
                38.83          1.64        2.3192    4   0   0         2
                39.71         13.32        2.2696    3   1   1         4
                41.03          8.58        2.1996    1   1   2         4
                41.22          7.43        2.1902    0   2   2         4
                42.36          7.92        2.1337    3   3   0         4
                42.55         17.11        2.1246   -3   3   1         4
                43.05          9.56        2.1013   -4   2   1         4
                44.71          8.26        2.0269   -4   0   2         2
                44.76         17.30        2.0249    0   4   1         4
                45.70          9.15        1.9853    2   0   2         2
                46.20          4.36        1.9648   -1   3   2         4
                46.80          1.62        1.9411   -2   4   1         4
                49.63          2.07        1.8368    3   3   1         4
                50.25         11.02        1.8158    5   1   0         4
                50.38          2.30        1.8111    2   2   2         4
                50.75          2.09        1.7991    1   3   2         4
                52.68         10.97        1.7375    1   5   0         4
                54.23          1.35        1.6914    3   1   2         4
                54.97          1.42        1.6703   -2   4   2         4
                55.02          4.93        1.6689   -3   1   3         4
                55.26          4.61        1.6623    0   4   2         4
                56.48         16.89        1.6293   -2   2   3         4
                56.95         16.73        1.6169   -5   3   1         4
                57.60          2.70        1.6003    4   4   0         4
                59.82          4.17        1.5461    6   0   0         2
                60.28          5.30        1.5354    3   5   0         4
                60.41          4.80        1.5323   -6   0   2         2
                61.04          1.46        1.5181   -6   2   1         4
                61.36          2.31        1.5108   -5   3   2         4
                61.75          4.62        1.5023    4   0   2         2
                61.76         13.19        1.5021   -1   3   3         4
                62.92          2.37        1.4772    2   4   2         4
                63.07          5.55        1.4740    0   6   0         2
                64.34          2.61        1.4479   -6   2   2         4
                64.55          1.06        1.4438    4   4   1         4
                66.04          1.87        1.4148    0   6   1         4
                66.56          9.63        1.4049   -3   5   2         4
                66.61         18.75        1.4040    5   3   1         4
                67.07          3.23        1.3955    1   5   2         4
                68.02          4.30        1.3782    2   2   3         4
                68.29          1.72        1.3734   -2   4   3         4
                70.36          1.22        1.3381    0   4   3         4
                70.81          4.62        1.3306   -7   1   2         4
                71.36          3.55        1.3218   -5   3   3         4
                72.06          2.62        1.3106    7   1   0         4
                72.17          3.27        1.3089    6   2   1         4
                73.11          4.24        1.2944   -3   1   4         4
                73.60          1.09        1.2870   -1   1   4         4
                74.34          3.06        1.2760   -2   6   2         4
                74.43          2.70        1.2746   -4   0   4         2
                74.58          6.81        1.2725    0   6   2         4
                75.40          3.26        1.2606    0   0   4         2
                76.69          1.00        1.2426    4   4   2         4
                77.30          7.60        1.2343    3   5   2         4
                79.63          1.90        1.2039    1   7   1         4
                83.64          3.25        1.1562   -6   0   4         2
                89.01          1.62        1.0998    2   2   4         4
================================================================================
       XPOW Copyright 1993 Bob Downs, Ranjini Swaminathan and Kurt Bartelmehs
  For reference, see Downs et al. (1993) American Mineralogist 78, 1104-1107.
_END_
      Hematite
      Blake R L, Hessevick R E, Zoltai T, Finger L W
      American Mineralogist 51 (1966) 123-129
      Refinement of the hematite structure
      _database_code_amcsd 0000143

      CELL PARAMETERS:   5.0380  5.0380 13.7720   90.000   90.000  120.000
      SPACE GROUP: R-3c
      X-RAY WAVELENGTH:     1.541838
      CELL VOLUME:     302.722
      DENSITY (gm/cm3):     5.256
      CHEMICAL FORMULA: Fe2 O3
      MAX. ABS. INTENSITY / VOLUME**2:      58.74318388
               2-THETA      INTENSITY    D-SPACING   H   K   L   Multiplicity
                24.15         28.73        3.6855    0   1   2         6
                33.15        100.00        2.7028    1   0   4         6
                35.64         73.67        2.5190    1   1   0         6
                39.25          2.05        2.2953    0   0   6         2
                40.86         17.99        2.2084    1   1   3        12
                43.52          1.94        2.0797    2   0   2         6
                49.46         37.43        1.8428    0   2   4         6
                54.05         45.13        1.6966    1   1   6        12
                57.46          2.34        1.6037    1   2   2        12
                57.56          8.52        1.6014    0   1   8         6
                62.44         30.65        1.4873    2   1   4        12
                64.02         29.47        1.4543    3   0   0         6
                69.56          3.04        1.3514    2   0   8         6
                71.89         10.86        1.3133    1   0  10         6
                72.24          1.73        1.3078    1   1   9        12
                75.48          6.96        1.2595    2   2   0         6
                77.74          1.26        1.2285    0   3   6         6
                77.74          1.26        1.2285    3   0   6         6
                80.61          1.58        1.1918    3   1   2        12
                80.69          4.23        1.1909    1   2   8        12
                82.90          5.63        1.1646    0   2  10         6
                84.95          8.65        1.1416    1   3   4        12
                88.56          7.94        1.1042    2   2   6        12
================================================================================
       XPOW Copyright 1993 Bob Downs, Ranjini Swaminathan and Kurt Bartelmehs
  For reference, see Downs et al. (1993) American Mineralogist 78, 1104-1107.
_END_
      Orthoclase
      Colville A A, Ribbe P H
      American Mineralogist 53 (1968) 25-37
      The crystal structure of an adularia and a refinement of the structure of
      orthoclase
      Spencer C
      _database_code_amcsd 0000167

      CELL PARAMETERS:   8.5610 12.9960  7.1920   90.000  116.010   90.000
      SPACE GROUP: C2/m
      X-RAY WAVELENGTH:     1.541838
      CELL VOLUME:     719.129
      DENSITY (gm/cm3):     2.571
      CHEMICAL FORMULA: K (Si3 Al) O8
      MAX. ABS. INTENSITY / VOLUME**2:      5.832790728
               2-THETA      INTENSITY    D-SPACING   H   K   L   Multiplicity
                13.37          5.75        6.6207    1   1   0         4
                13.63          6.89        6.4980    0   2   0         2
                13.70          2.82        6.4636    0   0   1         2
                15.12          8.08        5.8607   -1   1   1         4
                19.37          1.93        4.5826    0   2   1         4
                21.07         61.29        4.2169   -2   0   1         2
                22.56         19.50        3.9410    1   1   1         4
                23.12          4.68        3.8470    2   0   0         2
                23.57         77.79        3.7748    1   3   0         4
                24.62         15.80        3.6160   -1   3   1         4
                25.18         10.78        3.5373   -2   2   1         4
                25.71         52.06        3.4651   -1   1   2         4
                26.93        100.00        3.3103    2   2   0         4
                27.16         58.44        3.2832   -2   0   2         2
                27.45         28.97        3.2490    0   4   0         2
                27.60         78.26        3.2318    0   0   2         2
                29.87         58.75        2.9914    1   3   1         4
                30.51          7.90        2.9304   -2   2   2         4
                30.80         25.20        2.9029    0   4   1         4
                30.90         11.01        2.8937    0   2   2         4
                32.36         21.01        2.7666   -1   3   2         4
                34.49         19.38        2.6004   -3   1   2         4
                34.80          3.25        2.5780    2   2   1         4
                34.86         37.31        2.5737   -2   4   1         4
                35.20          9.71        2.5496    1   1   2         4
                35.68          9.36        2.5161    3   1   0         4
                36.19          3.87        2.4822    2   4   0         4
                37.20          8.93        2.4168   -1   5   1         4
                37.78         11.58        2.3813   -3   3   1         4
                38.77          5.58        2.3229   -1   1   3         4
                39.83          2.19        2.2631   -3   3   2         4
                40.43          1.01        2.2313   -2   2   3         4
                41.01          4.01        2.2007    1   5   1         4
                41.70         23.69        2.1660    0   6   0         2
                42.55         10.39        2.1247    2   4   1         4
                42.77          3.16        2.1144   -4   0   1         2
                42.89          4.61        2.1085   -4   0   2         2
                43.78          2.08        2.0679    2   0   2         2
                43.87          2.40        2.0637    3   1   1         4
                44.09          4.96        2.0538    0   6   1         4
                45.21         12.81        2.0055   -4   2   2         4
                46.06         11.20        1.9705    2   2   2         4
                46.48          2.78        1.9536   -3   3   3         4
                47.26         10.82        1.9235    4   0   0         2
                47.33          2.99        1.9207   -3   5   1         4
                47.61          5.82        1.9101   -4   0   3         2
                48.22          2.36        1.8874    2   6   0         4
                48.35          1.62        1.8825    3   3   1         4
                49.16          6.64        1.8533    1   1   3         4
                49.41          2.23        1.8444    4   2   0         4
                49.59          1.71        1.8383    1   5   2         4
                49.75          1.33        1.8326   -4   2   3         4
                49.96          3.04        1.8256    3   5   0         4
                50.48          4.05        1.8080   -2   6   2         4
                50.74          8.99        1.7993    0   6   2         4
                50.79         21.63        1.7976   -2   0   4         2
                50.85          9.24        1.7956    0   4   3         4
                51.57          6.47        1.7722   -4   4   1         4
                51.68          2.62        1.7687   -4   4   2         4
                52.45          3.85        1.7445    2   4   2         4
                53.30          1.58        1.7187    1   3   3         4
                54.07          1.92        1.6961   -5   1   2         4
                54.83          5.70        1.6742   -3   5   3         4
                55.72          3.07        1.6496   -1   7   2         4
                56.50          6.67        1.6289    3   5   1         4
                56.66          1.84        1.6245    0   8   0         2
                56.68          1.24        1.6241   -5   1   3         4
                57.94          5.77        1.5916   -4   2   4         4
                58.89          5.85        1.5681    0   2   4         4
                59.36          1.30        1.5570    2   2   3         4
                60.46          7.46        1.5312   -5   3   3         4
                60.62          1.96        1.5275    0   6   3         4
                61.26          7.25        1.5130   -4   6   1         4
                62.01         20.40        1.4965    2   8   0         4
                62.93          3.03        1.4768   -5   1   4         4
                63.77          2.49        1.4594   -1   7   3         4
                64.16          1.31        1.4514    0   8   2         4
                64.24          2.90        1.4500    5   3   0         4
                64.29          3.70        1.4489    1   1   4         4
                64.83          1.91        1.4382    4   6   0         4
                64.83          8.20        1.4381    2   4   3         4
                65.11          2.00        1.4326   -4   6   3         4
                65.30          2.25        1.4290   -5   5   2         4
                65.49          6.29        1.4253   -6   0   2         2
                65.80          1.68        1.4192    1   9   0         4
                66.60          6.31        1.4042    4   0   2         2
                67.25          2.52        1.3922   -4   0   5         2
                67.64          2.08        1.3851   -5   5   3         4
                67.74          3.09        1.3833   -2   6   4         4
                67.82          1.48        1.3818    1   3   4         4
                68.27          1.05        1.3739   -6   2   3         4
                68.51          1.25        1.3697   -1   1   5         4
                68.99          1.99        1.3613   -4   2   5         4
                69.74          2.40        1.3485   -6   2   1         4
                70.25          5.27        1.3400   -1   9   2         4
                71.03          2.31        1.3270   -6   0   4         2
                71.21          1.02        1.3241    5   5   0         4
                71.93          5.33        1.3126   -1   3   5         4
                72.22          1.61        1.3082   -2   4   5         4
                72.32          1.50        1.3066   -5   1   5         4
                72.46          1.88        1.3044    5   3   1         4
                72.74          2.41        1.3001    2   0   4         2
                72.77          1.40        1.2996    0  10   0         2
                72.93          1.56        1.2971    0   8   3         4
                73.06          1.36        1.2952    0   6   4         4
                73.46          1.13        1.2890    4   4   2         4
                73.52          1.33        1.2882   -4   8   1         4
                73.61          9.38        1.2868   -4   8   2         4
                73.91          1.97        1.2823    6   0   0         2
                74.09          2.22        1.2796   -4   4   5         4
                74.24          9.60        1.2774    2   8   2         4
                74.82          2.73        1.2690   -6   4   1         4
                74.86          2.06        1.2684   -3   9   2         4
                75.58          1.00        1.2581    6   2   0         4
                75.67          3.06        1.2568   -5   3   5         4
                75.73          3.24        1.2560   -3   5   5         4
                78.54          1.22        1.2179    3   5   3         4
                79.12          1.04        1.2105    5   5   1         4
                79.28          1.62        1.2084   -2  10   2         4
                79.49          1.15        1.2058    0  10   2         4
                80.52          1.13        1.1929   -2   6   5         4
                83.77          3.83        1.1547   -4   8   4         4
                84.58          3.98        1.1456    0   8   4         4
                86.65          3.04        1.1236    4   4   3         4
                87.79          1.43        1.1119   -1   9   4         4
                89.41          1.27        1.0959    6   4   1         4
                89.48          1.69        1.0952    7   1   0         4
================================================================================
       XPOW Copyright 1993 Bob Downs, Ranjini Swaminathan and Kurt Bartelmehs
  For reference, see Downs et al. (1993) American Mineralogist 78, 1104-1107.
_END_
      Fayalite
      Birle J D, Gibbs G V, Moore P B, Smith J V
      American Mineralogist 53 (1968) 807-824
      Crystal structures of natural olivines
      Note: variety hortonolite
      _database_code_amcsd 0000174

      CELL PARAMETERS:   4.7870 10.3410  6.0440   90.000   90.000   90.000
      SPACE GROUP: Pbnm
      X-RAY WAVELENGTH:     1.541838
      CELL VOLUME:     299.192
      DENSITY (gm/cm3):     3.830
      CHEMICAL FORMULA: (Mg.98 Fe.98 Mn.02 Ca.02) Si O4
      MAX. ABS. INTENSITY / VOLUME**2:      14.09956689
               2-THETA      INTENSITY    D-SPACING   H   K   L   Multiplicity
                17.15         12.50        5.1705    0   2   0         2
                20.44          2.07        4.3441    1   1   0         4
                22.63         22.58        3.9290    0   2   1         4
                23.71          8.69        3.7526    1   0   1         4
                25.25         41.52        3.5275    1   1   1         8
                25.36          8.11        3.5127    1   2   0         4
                29.41          4.45        3.0370    1   2   1         8
                29.56          9.33        3.0220    0   0   2         2
                32.00         81.82        2.7973    1   3   0         4
                34.37         16.17        2.6090    0   2   2         4
                34.70          4.44        2.5852    0   4   0         2
                35.36         68.95        2.5386    1   3   1         8
                36.21        100.00        2.4808    1   1   2         8
                37.58          7.87        2.3935    2   0   0         2
                37.85         12.99        2.3769    0   4   1         4
                38.61          8.03        2.3319    2   1   0         4
                39.33         21.28        2.2909    1   2   2         8
                39.62         17.34        2.2747    1   4   0         4
                41.51         10.85        2.1756    2   1   1         8
                44.12          5.85        2.0528    1   3   2         8
                46.17          1.03        1.9660    2   3   0         4
                46.21          2.48        1.9645    0   4   2         4
                47.91          4.02        1.8986    1   5   0         4
                49.90          7.65        1.8277    1   1   3         8
                50.38          5.39        1.8113    1   5   1         8
                51.84         70.38        1.7637    2   2   2         8
                52.07         21.20        1.7563    2   4   0         4
                52.35          3.01        1.7476    1   2   3         8
                54.40         12.39        1.6866    2   4   1         8
                55.44         12.85        1.6574    0   6   1         4
                55.78          1.01        1.6480    2   3   2         8
                56.27         16.44        1.6348    1   3   3         8
                57.31         11.22        1.6076    1   5   2         8
                58.04          7.86        1.5891    0   4   3         4
                58.53          4.01        1.5770    3   1   0         4
                60.69          4.48        1.5259    3   1   1         8
                60.74          1.72        1.5247    3   2   0         4
                60.75          2.02        1.5245    2   1   3         8
                61.02          4.14        1.5185    2   4   2         8
                61.18          3.57        1.5150    2   5   1         8
                61.35         23.96        1.5110    0   0   4         2
                61.99         30.81        1.4971    0   6   2         4
                62.86          1.22        1.4784    3   2   1         8
                64.33          4.79        1.4480    3   3   0         4
                66.20         12.45        1.4116    1   7   0         4
                66.39          7.86        1.4082    3   3   1         8
                66.93          9.53        1.3981    3   1   2         8
                67.83          1.29        1.3817    1   5   3         8
                68.91          2.16        1.3626    2   6   1         8
                68.99         10.86        1.3613    3   2   2         8
                69.19          3.06        1.3578    3   4   0         4
                70.88         11.85        1.3294    1   3   4         8
                71.17          3.38        1.3248    3   4   1         8
                71.23          2.09        1.3239    2   4   3         8
                72.12          4.69        1.3097    0   6   3         4
                72.45          1.40        1.3045    0   4   4         4
                74.22          3.92        1.2777    2   0   4         4
                74.80          3.30        1.2693    2   6   2         8
                74.88          1.31        1.2681    2   1   4         8
                75.54          1.47        1.2586    1   4   4         8
                76.09          1.06        1.2509    3   0   3         4
                77.19          2.14        1.2359    2   5   3         8
                80.21          4.63        1.1968    4   0   0         2
                80.88          1.08        1.1885    0   8   2         4
                81.39          1.79        1.1823    1   5   4         8
                81.83          1.04        1.1771    0   2   5         4
                81.94          3.93        1.1758    3   3   3         8
                82.81          6.54        1.1656    3   5   2         8
                83.24          1.96        1.1607    2   7   2         8
                83.88          1.38        1.1535    1   8   2         8
                84.23          1.65        1.1495    3   6   1         8
                84.29          1.36        1.1489    2   6   3         8
                84.60          6.50        1.1454    2   4   4         8
                85.35          2.91        1.1374    2   8   0         4
                86.42          2.86        1.1260    3   4   3         8
                87.21          1.44        1.1177    2   8   1         8
                88.02          4.22        1.1096    1   3   5         8
                88.35          2.40        1.1063    4   1   2         8
                89.92          1.58        1.0910    3   1   4         8
================================================================================
       XPOW Copyright 1993 Bob Downs, Ranjini Swaminathan and Kurt Bartelmehs
  For reference, see Downs et al. (1993) American Mineralogist 78, 1104-1107.
_END_
      Pigeonite
      Morimoto N, Guven N
      American Mineralogist 55 (1970) 1195-1209
      Refinement of the crystal structure of pigeonite
      _database_code_amcsd 0000209

      CELL PARAMETERS:   9.7060  8.9500  5.2460   90.000  108.590   90.000
      SPACE GROUP: P2_1/c
      X-RAY WAVELENGTH:     1.541838
      CELL VOLUME:     431.936
      DENSITY (gm/cm3):     3.636
      CHEMICAL FORMULA: Mg.78 Fe1.04 Ca.18 Si2 O6
      MAX. ABS. INTENSITY / VOLUME**2:      11.85725156
               2-THETA      INTENSITY    D-SPACING   H   K   L   Multiplicity
                13.80          3.95        6.4150    1   1   0         4
                19.30         15.71        4.5998    2   0   0         2
                20.01         14.69        4.4364   -1   1   1         4
                20.43          3.69        4.3465    0   1   1         4
                24.98          1.60        3.5649    1   1   1         4
                26.48          2.08        3.3660   -1   2   1         4
                26.80         13.92        3.3263    0   2   1         4
                27.81         55.13        3.2075    2   2   0         4
                29.60        100.00        3.0183   -2   2   1         4
                30.64         41.77        2.9178   -3   1   1         4
                30.82         48.90        2.9010    3   1   0         4
                34.23          1.04        2.6196   -1   0   2         2
                34.83         50.55        2.5762   -1   3   1         4
                35.08          2.38        2.5582    0   3   1         4
                36.13         51.96        2.4861    0   0   2         2
                36.56         26.93        2.4579    2   2   1         4
                37.31          5.32        2.4099   -2   3   1         4
                38.02          4.79        2.3665    1   3   1         4
                40.45         14.10        2.2300    3   1   1         4
                40.49          3.59        2.2278    1   0   2         2
                40.67          2.84        2.2182   -2   2   2         4
                41.55          5.26        2.1733    0   2   2         4
                41.78          8.46        2.1619    1   1   2         4
                42.13         41.05        2.1451   -3   3   1         4
                42.26          2.83        2.1383    3   3   0         4
                42.77          8.18        2.1144   -4   2   1         4
                43.83          2.08        2.0653   -3   2   2         4
                44.28          3.92        2.0456    4   2   0         4
                44.31         15.84        2.0441   -4   0   2         2
                44.40          9.54        2.0404    0   4   1         4
                45.06          5.23        2.0121    2   4   0         4
                45.52          1.34        1.9928   -4   1   2         4
                46.25          4.21        1.9628   -2   4   1         4
                46.75         11.90        1.9433    2   0   2         2
                48.71          2.05        1.8696   -4   3   1         4
                50.04          3.76        1.8228    3   3   1         4
                50.65          3.17        1.8022    5   1   0         4
                51.17          1.75        1.7850    1   3   2         4
                51.25          9.86        1.7825    2   2   2         4
                51.30          2.14        1.7808    2   4   1         4
                52.05         12.02        1.7570    1   5   0         4
                53.02          3.22        1.7272    4   2   1         4
                53.98          2.14        1.6988   -1   1   3         4
                54.30          1.04        1.6893   -1   5   1         4
                54.48          1.03        1.6842    0   5   1         4
                54.52          3.70        1.6830   -2   4   2         4
                54.89          3.73        1.6727   -3   1   3         4
                55.23          1.11        1.6631    0   4   2         4
                55.46          4.88        1.6569    3   1   2         4
                55.74          1.10        1.6490   -5   2   2         4
                56.55         18.20        1.6274   -2   2   3         4
                56.63         26.86        1.6254   -5   3   1         4
                59.72          3.86        1.5484   -3   5   1         4
                59.83          5.23        1.5459    3   5   0         4
                59.94          6.79        1.5432   -6   0   2         2
                60.37          6.22        1.5333    6   0   0         2
                61.51          5.28        1.5075   -2   3   3         4
                62.00         15.03        1.4967   -1   3   3         4
                62.24         13.58        1.4917    0   6   0         2
                62.84          2.68        1.4788   -3   3   3         4
                62.88          1.37        1.4779   -1   5   2         4
                63.23          5.49        1.4707    4   0   2         2
                63.40          2.16        1.4672    2   4   2         4
                63.80          3.17        1.4589   -6   2   2         4
                64.11          1.69        1.4527    0   5   2         4
                65.81          5.17        1.4190   -3   5   2         4
                66.12          2.36        1.4132    3   5   1         4
                67.07          1.98        1.3954    1   5   2         4
                67.39         27.99        1.3896    5   3   1         4
                68.09          3.31        1.3770   -2   4   3         4
                68.28          5.60        1.3736    1   3   3         4
                68.60          1.14        1.3680   -7   1   1         4
                69.37          1.77        1.3548    2   2   3         4
                69.42          2.30        1.3538   -7   0   2         2
                70.33          6.55        1.3386   -7   1   2         4
                70.66          4.87        1.3331   -5   3   3         4
                70.74          1.36        1.3318    0   4   3         4
                72.35          2.27        1.3061   -3   0   4         2
                72.72          1.73        1.3003    7   1   0         4
                73.00          1.01        1.2960   -2   1   4         4
                73.24          1.58        1.2924   -3   1   4         4
                73.29          1.18        1.2917    6   2   1         4
                73.92          1.17        1.2822    3   1   3         4
                73.97          1.59        1.2814    5   1   2         4
                74.13         10.98        1.2791    0   6   2         4
                74.27          4.27        1.2770   -4   0   4         2
                75.65          1.26        1.2570   -2   2   4         4
                76.05          1.37        1.2515    4   6   0         4
                76.66          2.20        1.2431    0   0   4         2
                77.35          1.75        1.2337   -3   5   3         4
                77.82          7.13        1.2273    3   5   2         4
                79.55          2.26        1.2049   -4   6   2         4
                81.28          1.11        1.1837   -5   2   4         4
                81.31          1.92        1.1833    2   6   2         4
                82.36          1.03        1.1708    7   1   1         4
                82.75          1.02        1.1664   -8   2   1         4
                82.95          1.76        1.1641   -6   0   4         2
                84.20          1.56        1.1499    8   0   0         2
                89.61          1.35        1.0939   -8   2   3         4
================================================================================
       XPOW Copyright 1993 Bob Downs, Ranjini Swaminathan and Kurt Bartelmehs
  For reference, see Downs et al. (1993) American Mineralogist 78, 1104-1107.
_END_
      Ferrosilite
      Sueno S, Cameron M, Prewitt C T
      American Mineralogist 61 (1976) 38-53
      Orthoferrosilite: High-temperature crystal chemistry
      T = 24 deg C
      _database_code_amcsd 0000487

      CELL PARAMETERS:  18.4180  9.0780  5.2366   90.000   90.000   90.000
      SPACE GROUP: Pbca
      X-RAY WAVELENGTH:     1.541838
      CELL VOLUME:     875.552
      DENSITY (gm/cm3):     4.003
      CHEMICAL FORMULA: Fe Si O3
      MAX. ABS. INTENSITY / VOLUME**2:      9.489965190
               2-THETA      INTENSITY    D-SPACING   H   K   L   Multiplicity
                13.70         54.66        6.4649    2   1   0         4
                19.28         71.98        4.6045    4   0   0         2
                21.84         13.20        4.0692    2   1   1         8
                25.98          9.30        3.4299    0   2   1         4
                26.43          2.06        3.3719    1   2   1         8
                27.60         68.49        3.2325    4   2   0         4
                27.60         10.81        3.2314    4   1   1         8
                27.76         58.47        3.2142    2   2   1         8
                29.84         73.21        2.9943    3   2   1         8
                30.75        100.00        2.9079    6   1   0         4
                31.11          1.21        2.8748    2   3   0         4
                31.28         22.91        2.8595    5   1   1         8
                32.55         63.21        2.7506    4   2   1         8
                34.58         84.59        2.5939    1   3   1         8
                34.60         20.17        2.5922    1   0   2         4
                35.31          8.92        2.5422    6   1   1         8
                35.63         68.36        2.5200    2   3   1         8
                35.65         34.87        2.5185    2   0   2         4
                35.77         38.13        2.5102    5   2   1         8
                36.03          7.81        2.4926    1   1   2         8
                37.32          4.78        2.4098    3   3   1         8
                37.34         39.52        2.4084    3   0   2         4
                38.68          7.28        2.3279    3   1   2         8
                39.13          5.38        2.3022    8   0   0         2
                39.58          2.78        2.2772    4   3   1         8
                39.60          4.75        2.2760    7   1   1         8
                40.06          2.07        2.2510    1   2   2         8
                40.88          2.26        2.2077    4   1   2         8
                41.92          1.78        2.1550    6   3   0         4
                42.33         41.86        2.1350    5   3   1         8
                42.35         46.96        2.1341    5   0   2         4
                42.49          7.70        2.1275    3   2   2         8
                43.34         14.83        2.0876    7   2   1         8
                43.56         16.89        2.0775    5   1   2         8
                43.75          4.39        2.0692    1   4   1         8
                44.11          4.88        2.0532    8   2   0         4
                44.11          2.75        2.0530    8   1   1         8
                44.51          4.04        2.0357    4   4   0         4
                44.61          8.00        2.0311    2   4   1         8
                45.52         52.00        1.9928    6   3   1         8
                46.03          2.37        1.9720    3   4   1         8
                47.05          1.02        1.9313    5   2   2         8
                47.57         16.02        1.9115    8   2   1         8
                47.95          3.30        1.8973    4   4   1         8
                49.07          4.07        1.8566    7   3   1         8
                49.09         21.81        1.8559    7   0   2         4
                50.00          3.97        1.8241    6   2   2         8
                50.15          1.54        1.8189    4   3   2         8
                50.17          1.79        1.8183    7   1   2         8
                50.34          7.17        1.8127    5   4   1         8
                51.29         25.00        1.7813    2   5   0         4
                52.04          2.66        1.7574    9   2   1         8
                52.94          3.51        1.7294    8   3   1         8
                53.33          8.34        1.7179    7   2   2         8
                53.68          1.11        1.7076    1   4   2         8
                53.99          4.04        1.6984    8   1   2         8
                54.40          5.03        1.6864    2   5   1         8
                54.42          3.95        1.6860    2   4   2         8
                54.45          2.61        1.6852    2   1   3         8
                55.63          1.25        1.6521    3   5   1         8
                55.67          2.58        1.6510    3   1   3         8
                56.35          1.15        1.6328    7   4   1         8
                56.48         20.96        1.6292    0   2   3         4
                56.72         12.36        1.6229    1   2   3         8
                56.98          1.13        1.6162    8   4   0         4
                57.11         21.67        1.6128    9   3   1         8
                57.13         13.68        1.6124    9   0   2         4
                58.10          4.44        1.5875    9   1   2         8
                59.12         11.65        1.5627    6   5   0         4
                59.44          3.97        1.5551    5   5   1         8
                59.48          1.30        1.5541    5   1   3         8
                60.30         14.18        1.5348   12   0   0         2
                60.98          3.45        1.5194    9   2   2         8
                61.27         25.66        1.5130    0   6   0         2
                61.54         26.10        1.5069    1   3   3         8
                61.55         32.93        1.5068   10   3   1         8
                61.64          1.78        1.5046   11   2   1         8
                61.97          2.23        1.4975    6   5   1         8
                62.22         15.27        1.4920    2   3   3         8
                62.32          1.96        1.4900    5   2   3         8
                62.45          3.61        1.4871    1   5   2         8
                63.35          3.44        1.4681    3   3   3         8
                64.25         13.72        1.4498    3   5   2         8
                64.87          3.39        1.4374    4   6   0         4
                64.89          2.12        1.4370    7   5   1         8
                64.90          1.23        1.4367    7   4   2         8
