Repository: ludoleg/quant-data-vision

# quant-data-vision
Xray quant analysis

File: difdata_cement.txt (part 1 of 17)
      Calcite
      Graf D L
      American Mineralogist 46 (1961) 1283-1316
      Crystallographic tables for the rhombohedral carbonates
      _database_code_amcsd 0000098

      CELL PARAMETERS:   4.9900  4.9900 17.0615   90.000   90.000  120.000
      SPACE GROUP: R-3c
      X-RAY WAVELENGTH:     1.541838
      CELL VOLUME:     367.916
      DENSITY (gm/cm3):     2.710
      CHEMICAL FORMULA: Ca C O3
      MAX. ABS. INTENSITY / VOLUME**2:      26.50717622
               2-THETA      INTENSITY    D-SPACING   H   K   L   Multiplicity
                23.07          8.10        3.8550    0   1   2         6
                29.42        100.00        3.0357    1   0   4         6
                31.46          2.43        2.8436    0   0   6         2
                36.00         13.71        2.4950    1   1   0         6
                39.44         20.16        2.2848    1   1   3        12
                43.19         14.26        2.0946    2   0   2         6
                47.15          6.16        1.9275    0   2   4         6
                47.54         19.67        1.9125    0   1   8         6
                48.54         20.02        1.8754    1   1   6        12
                56.61          3.73        1.6259    2   1   1        12
                57.44          9.18        1.6042    1   2   2        12
                60.72          5.28        1.5253    2   1   4        12
                61.05          2.41        1.5179    2   0   8         6
                61.43          3.18        1.5094    1   1   9        12
                63.10          2.29        1.4733    1   2   5        12
                64.71          6.84        1.4405    3   0   0         6
                65.67          3.91        1.4218    0   0  12         2
                69.24          1.51        1.3569    2   1   7        12
                70.30          2.13        1.3390    0   2  10         6
                72.95          2.69        1.2967    1   2   8        12
                77.23          1.93        1.2353    1   1  12        12
                81.60          2.24        1.1799    2   1  10        12
                83.84          1.57        1.1539    1   3   4        12
================================================================================
       XPOW Copyright 1993 Bob Downs, Ranjini Swaminathan and Kurt Bartelmehs
  For reference, see Downs et al. (1993) American Mineralogist 78, 1104-1107.
_END_
      Portlandite
      Henderson D M, Gutowsky H S
      American Mineralogist 47 (1962) 1231-1251
      A nuclear magnetic resonance determination of the hydrogen positions in Ca(OH)2
      T = 25 C
      _database_code_amcsd 0000117

      CELL PARAMETERS:   3.5925  3.5925  4.9050   90.000   90.000  120.000
      SPACE GROUP: P-3m1
      X-RAY WAVELENGTH:     1.541838
      CELL VOLUME:     54.823
      DENSITY (gm/cm3):     2.244
      CHEMICAL FORMULA: Ca O2 H2
      MAX. ABS. INTENSITY / VOLUME**2:      23.64395583
               2-THETA      INTENSITY    D-SPACING   H   K   L   Multiplicity
                18.09         64.74        4.9050    0   0   1         2
                28.69         16.80        3.1112    1   0   0         6
                34.13          2.37        2.6273    1   0   1         6
                34.13         97.63        2.6273    0   1   1         6
                47.19         17.93        1.9260    1   0   2         6
                47.19         23.99        1.9260    0   1   2         6
                50.83         27.61        1.7962    1   1   0         6
                54.39         14.50        1.6867    1   1   1        12
                56.26          1.18        1.6350    0   0   3         2
                59.42          1.89        1.5556    2   0   0         6
                62.65          9.84        1.4828    2   0   1         6
                64.37          9.42        1.4473    1   0   3         6
                64.37          1.16        1.4473    0   1   3         6
                71.87          4.56        1.3136    2   0   2         6
                71.87          3.37        1.3136    0   2   2         6
                77.91          1.40        1.2263    0   0   4         2
                79.22          2.01        1.2091    1   1   3        12
                84.78          1.99        1.1435    1   2   1        12
                85.02          1.16        1.1408    1   0   4         6
                86.32          3.06        1.1270    0   2   3         6
================================================================================
       XPOW Copyright 1993 Bob Downs, Ranjini Swaminathan and Kurt Bartelmehs
  For reference, see Downs et al. (1993) American Mineralogist 78, 1104-1107.
_END_
      Aragonite
      de Villiers J P R
      American Mineralogist 56 (1971) 758-767
      Crystal structures of aragonite, strontianite, and witherite
      _database_code_amcsd 0000233

      CELL PARAMETERS:   4.9614  7.9671  5.7404   90.000   90.000   90.000
      SPACE GROUP: Pmcn
      X-RAY WAVELENGTH:     1.541838
      CELL VOLUME:     226.906
      DENSITY (gm/cm3):     2.930
      CHEMICAL FORMULA: Ca C O3
      MAX. ABS. INTENSITY / VOLUME**2:      9.801014497
               2-THETA      INTENSITY    D-SPACING   H   K   L   Multiplicity
                21.09          1.90        4.2115    1   1   0         4
                26.24        100.00        3.3957    1   1   1         8
                27.25         58.62        3.2727    0   2   1         4
                31.16          4.25        2.8702    0   0   2         2
                32.78          8.65        2.7319    1   2   1         8
                33.18         54.17        2.7003    0   1   2         4
                36.15         29.52        2.4844    1   0   2         4
                36.21         17.78        2.4807    2   0   0         2
                37.31         15.80        2.4103    0   3   1         4
                37.94         41.41        2.3718    1   1   2         8
                38.45         29.08        2.3414    1   3   0         4
                38.67         20.07        2.3287    0   2   2         4
                41.23         14.14        2.1895    2   1   1         8
                42.95         21.42        2.1058    2   2   0         4
                45.54          3.43        1.9918    0   4   0         2
                45.90         73.06        1.9770    2   2   1         8
                48.37         31.78        1.8817    0   4   1         4
                48.50         19.83        1.8768    2   0   2         4
                49.92          1.96        1.8268    2   1   2         8
                50.29         29.94        1.8143    1   3   2         8
                51.97          3.41        1.7594    1   4   1         8
                52.53         31.63        1.7421    1   1   3         8
                52.97          7.65        1.7287    2   3   1         8
                53.10         14.50        1.7248    0   2   3         4
                54.01          2.26        1.6978    2   2   2         8
                56.21          2.84        1.6364    0   4   2         4
                56.86          1.82        1.6193    3   1   0         4
                59.30          6.29        1.5585    3   1   1         8
                59.52          1.01        1.5531    2   4   0         4
                60.28          2.39        1.5354    0   5   1         4
                61.89          6.23        1.4992    2   4   1         8
                62.97          3.35        1.4760    3   2   1         8
                63.42          7.18        1.4667    1   5   1         8
                66.16          4.22        1.4124    0   1   4         4
                66.27          3.02        1.4103    3   1   2         8
                66.62          3.53        1.4038    3   3   0         4
                68.72          3.82        1.3660    2   4   2         8
                69.15          5.60        1.3584    1   1   4         8
                69.64          2.13        1.3502    0   2   4         4
                70.17          3.05        1.3413    1   5   2         8
                70.98          1.92        1.3278    0   6   0         2
                75.37          7.54        1.2611    3   3   2         8
                76.72          3.01        1.2422    2   0   4         4
                76.86          6.38        1.2404    4   0   0         2
                77.17          9.84        1.2361    3   1   3         8
                78.11          6.98        1.2236    1   3   4         8
                78.79          1.96        1.2147    2   5   2         8
                79.48          8.28        1.2059    2   4   3         8
                79.54          3.20        1.2051    0   6   2         4
                80.86          6.64        1.1888    1   5   3         8
                82.34          1.17        1.1711    1   6   2         8
                82.37          9.88        1.1707    2   6   0         4
                83.31          3.63        1.1598    4   2   1         8
                86.31          1.69        1.1271    4   1   2         8
                86.49          3.95        1.1252    3   5   1         8
                88.21          2.82        1.1077    1   1   5         8
                88.66          1.04        1.1032    0   2   5         4
                89.53          1.81        1.0947    4   2   2         8
================================================================================
       XPOW Copyright 1993 Bob Downs, Ranjini Swaminathan and Kurt Bartelmehs
  For reference, see Downs et al. (1993) American Mineralogist 78, 1104-1107.
_END_
      Merwinite
      Moore P B, Araki T
      American Mineralogist 57 (1972) 1355-1374
      Atomic arrangement of merwinite, Ca3Mg[SiO4]2, an unusual dense-packed
      structure of geophysical interest
      _database_code_amcsd 0000294

      CELL PARAMETERS:  13.2540  5.2930  9.3280   90.000   91.900   90.000
      SPACE GROUP: P2_1/a
      X-RAY WAVELENGTH:     1.541838
      CELL VOLUME:     654.031
      DENSITY (gm/cm3):     3.338
      CHEMICAL FORMULA: Ca3 Mg Si2 O8
      MAX. ABS. INTENSITY / VOLUME**2:      13.85389790
               2-THETA      INTENSITY    D-SPACING   H   K   L   Multiplicity
                 9.49          2.83        9.3229    0   0   1         2
                13.37          4.18        6.6234    2   0   0         2
                19.28          2.85        4.6029    0   1   1         4
                20.32          1.41        4.3701   -1   1   1         4
                20.53          2.44        4.3260    1   1   1         4
                22.96          5.14        3.8729   -2   0   2         2
                23.72          2.05        3.7511    2   1   1         4
                26.92          9.05        3.3117    4   0   0         2
                28.23          6.53        3.1607    3   1   1         4
                29.16          1.37        3.0620    2   1   2         4
                31.88          2.01        2.8075    4   1   0         4
                32.65         29.93        2.7430   -4   0   2         2
                33.06          8.76        2.7093   -4   1   1         4
                33.44        100.00        2.6799    0   1   3         4
                33.60         47.58        2.6676    4   1   1         4
                33.87         41.89        2.6465    0   2   0         2
                36.53          3.88        2.4599    2   1   3         4
                38.81          2.63        2.3206   -3   1   3         4
                38.95          8.52        2.3126   -5   1   1         4
                39.14         10.36        2.3015    0   2   2         4
                39.52          7.46        2.2801    5   1   1         4
                39.87          4.21        2.2612    1   2   2         4
                40.61          8.84        2.2218   -2   0   4         2
                40.87         17.32        2.2078    6   0   0         2
                41.32          1.17        2.1851   -2   2   2         4
                41.50          9.36        2.1761    2   0   4         2
                41.76          9.75        2.1630    2   2   2         4
                42.37          1.38        2.1331    0   1   4         4
                44.07         10.18        2.0547   -3   2   2         4
                44.46          1.07        2.0376    6   1   0         4
                44.70          7.78        2.0273    3   2   2         4
                44.84          5.71        2.0214   -6   0   2         2
                45.88          1.08        1.9781    6   1   1         4
                47.75         39.31        1.9046   -4   2   2         4
                48.19          1.08        1.8884   -6   1   2         4
                48.50         24.09        1.8769    4   0   4         2
                50.16          1.59        1.8186   -4   1   4         4
                52.22          2.10        1.7517   -5   2   2         4
                52.98          1.93        1.7284   -6   1   3         4
                53.25          1.11        1.7203   -1   3   1         4
                53.34          1.58        1.7175    1   3   1         4
                54.10          2.55        1.6953    6   2   0         4
                54.61          1.25        1.6806    6   1   3         4
                55.50          3.17        1.6558    8   0   0         2
                56.95          1.50        1.6171   -3   3   1         4
                57.12          1.75        1.6125    3   2   4         4
                57.21          2.11        1.6103    3   3   1         4
                57.36          4.60        1.6064   -6   2   2         4
                58.66          7.96        1.5737   -4   1   5         4
                58.97          5.05        1.5663   -8   1   1         4
                59.49          6.32        1.5538    0   0   6         2
                59.90          4.87        1.5443    8   0   2         2
                60.33          8.77        1.5343    0   3   3         4
                60.43          9.21        1.5320    4   3   1         4
                60.47         11.43        1.5310    4   2   4         4
                61.34          1.41        1.5113   -8   1   2         4
                61.85          1.21        1.5001   -2   3   3         4
                64.23          1.55        1.4501    7   2   2         4
                65.40          4.66        1.4270   -8   1   3         4
                66.62          1.23        1.4037    8   2   0         4
                66.77          1.79        1.4009   -4   3   3         4
                66.99          2.33        1.3970   -6   1   5         4
                67.32          5.10        1.3910    8   1   3         4
                68.40          1.65        1.3715   -8   0   4         2
                69.37          1.03        1.3547   -8   2   2         4
                70.25         11.36        1.3399    0   2   6         4
                70.62          4.94        1.3338    8   2   2         4
                70.89          1.04        1.3293    1   2   6         4
                70.90          1.19        1.3292    8   0   4         2
                71.27          2.80        1.3233    0   4   0         2
                71.43          3.62        1.3207   -2   2   6         4
                71.68          2.20        1.3167    1   4   0         4
                72.90          1.15        1.2976    2   4   0         4
                73.70          1.29        1.2855  -10   0   2         2
                74.92          1.40        1.2676    3   4   0         4
                77.63          1.85        1.2299    4   2   6         4
                77.71          2.03        1.2288    4   4   0         4
                77.92          1.62        1.2261   -3   4   2         4
                78.56          1.57        1.2177   -8   2   4         4
                79.59          1.27        1.2044   -4   3   5         4
                80.45          1.58        1.1937    8   3   1         4
                80.61          2.22        1.1918   -4   4   2         4
                80.72          3.68        1.1904    4   1   7         4
                80.99          1.84        1.1872    8   1   5         4
                83.28          1.11        1.1603   -6   2   6         4
                87.89          1.06        1.1109   -4   0   8         2
                88.27          1.64        1.1071   -6   4   2         4
================================================================================
       XPOW Copyright 1993 Bob Downs, Ranjini Swaminathan and Kurt Bartelmehs
  For reference, see Downs et al. (1993) American Mineralogist 78, 1104-1107.
_END_
      Periclase
      Hazen R M
      American Mineralogist 61 (1976) 266-271
      Effects of temperature and pressure on the cell dimension and X-ray temperature
      factors of periclase
      T = 24 C, P = 1 atm, standard mount
      _database_code_amcsd 0000501

      CELL PARAMETERS:   4.2110  4.2110  4.2110   90.000   90.000   90.000
      SPACE GROUP: Fm3m
      X-RAY WAVELENGTH:     1.541838
      CELL VOLUME:     74.672
      DENSITY (gm/cm3):     3.585
      CHEMICAL FORMULA: Mg O
      MAX. ABS. INTENSITY / VOLUME**2:      35.75123052
               2-THETA      INTENSITY    D-SPACING   H   K   L   Multiplicity
                36.97         10.52        2.4312    1   1   1         8
                42.96        100.00        2.1055    2   0   0         6
                62.37         53.43        1.4888    2   2   0        12
                74.77          6.56        1.2697    3   1   1        24
                78.72         15.30        1.2156    2   2   2         8
================================================================================
       XPOW Copyright 1993 Bob Downs, Ranjini Swaminathan and Kurt Bartelmehs
  For reference, see Downs et al. (1993) American Mineralogist 78, 1104-1107.
_END_
      Calcite
      Althoff P L
      American Mineralogist 62 (1977) 772-783
      Structural refinements of dolomite and a magnesian calcite and implications for
      dolomite formation in the marine environment
      Mg-calcite
      _database_code_amcsd 0000585

      CELL PARAMETERS:   4.9410  4.9410 16.8640   90.000   90.000  120.000
      SPACE GROUP: R-3c
      X-RAY WAVELENGTH:     1.541838
      CELL VOLUME:     356.550
      DENSITY (gm/cm3):     2.753
      CHEMICAL FORMULA: (Ca.9 Mg.1) C O3
      MAX. ABS. INTENSITY / VOLUME**2:      24.77765714
               2-THETA      INTENSITY    D-SPACING   H   K   L   Multiplicity
                23.31          7.60        3.8158    0   1   2         6
                29.75        100.00        3.0032    1   0   4         6
                31.84          2.39        2.8107    0   0   6         2
                36.37         13.78        2.4705    1   1   0         6
                39.86         18.73        2.2617    1   1   3        12
                43.65         13.49        2.0738    2   0   2         6
                47.67          6.19        1.9079    0   2   4         6
                48.12         18.26        1.8910    0   1   8         6
                49.10         18.54        1.8556    1   1   6        12
                57.22          2.88        1.6099    2   1   1        12
                58.07          8.24        1.5884    1   2   2        12
                61.40          5.23        1.5100    2   1   4        12
                61.78          2.39        1.5016    2   0   8         6
                62.18          2.34        1.4929    1   1   9        12
                63.83          1.64        1.4583    1   2   5        12
                65.43          5.87        1.4263    3   0   0         6
                66.54          3.13        1.4053    0   0  12         2
                71.19          1.80        1.3244    0   2  10         6
                73.85          2.61        1.2832    1   2   8        12
                78.26          1.89        1.2215    1   1  12        12
                82.67          1.84        1.1673    2   1  10        12
                84.88          1.23        1.1424    1   3   4        12
================================================================================
       XPOW Copyright 1993 Bob Downs, Ranjini Swaminathan and Kurt Bartelmehs
  For reference, see Downs et al. (1993) American Mineralogist 78, 1104-1107.
_END_
      Quartz
      Levien L, Prewitt C T, Weidner D J
      American Mineralogist 65 (1980) 920-930
      Structure and elastic properties of quartz at pressure
      P = 1 atm
      _database_code_amcsd 0000789

      CELL PARAMETERS:   4.9160  4.9160  5.4054   90.000   90.000  120.000
      SPACE GROUP: P3_221
      X-RAY WAVELENGTH:     1.541838
      CELL VOLUME:     113.131
      DENSITY (gm/cm3):     2.646
      CHEMICAL FORMULA: Si O2
      MAX. ABS. INTENSITY / VOLUME**2:      35.16956101
               2-THETA      INTENSITY    D-SPACING   H   K   L   Multiplicity
                20.87         19.93        4.2574    1   0   0         6
                26.65         69.90        3.3446    0   1   1         6
                26.65         30.10        3.3446    1   0   1         6
                36.56          7.13        2.4580    1   1   0         3
                39.49          1.01        2.2818    0   1   2         6
                39.49          6.18        2.2818    1   0   2         6
                40.31          3.19        2.2375    1   1   1         6
                42.47          5.25        2.1287    2   0   0         6
                45.81          1.00        1.9806    0   2   1         6
                45.81          2.09        1.9806    2   0   1         6
                50.17         12.58        1.8184    1   1   2         6
                54.90          3.09        1.6723    0   2   2         6
                55.37          1.61        1.6593    0   1   3         6
                59.98          4.11        1.5423    2   1   1         6
                59.98          4.94        1.5423    1   2   1         6
                64.08          1.72        1.4532    1   1   3         6
                67.78          1.38        1.3826    2   1   2         6
                67.78          4.18        1.3826    1   2   2         6
                68.19          1.36        1.3753    0   2   3         6
                68.19          5.31        1.3753    2   0   3         6
                68.34          4.13        1.3726    0   3   1         6
                73.53          1.73        1.2880    1   0   4         6
                75.70          1.91        1.2565    3   0   2         6
                79.93          2.30        1.2002    2   1   3         6
                81.24          2.41        1.1842    1   1   4         6
================================================================================
       XPOW Copyright 1993 Bob Downs, Ranjini Swaminathan and Kurt Bartelmehs
  For reference, see Downs et al. (1993) American Mineralogist 78, 1104-1107.
_END_
      Calcite
      Markgraf S A, Reeder R J
      American Mineralogist 70 (1985) 590-600
      High-temperature structure refinements of calcite and magnesite
      Sample: T = 24 C
      _database_code_amcsd 0000984

      CELL PARAMETERS:   4.9880  4.9880 17.0610   90.000   90.000  120.000
      SPACE GROUP: R-3c
      X-RAY WAVELENGTH:     1.541838
      CELL VOLUME:     367.611
      DENSITY (gm/cm3):     2.713
      CHEMICAL FORMULA: Ca C O3
      MAX. ABS. INTENSITY / VOLUME**2:      26.72435740
               2-THETA      INTENSITY    D-SPACING   H   K   L   Multiplicity
                23.08          8.36        3.8538    0   1   2         6
                29.43        100.00        3.0351    1   0   4         6
                31.46          2.07        2.8435    0   0   6         2
                36.01         14.35        2.4940    1   1   0         6
                39.45         18.80        2.2840    1   1   3        12
                43.21         14.63        2.0938    2   0   2         6
                47.17          6.50        1.9269    0   2   4         6
                47.55         19.75        1.9123    0   1   8         6
                48.56         20.46        1.8750    1   1   6        12
                56.63          3.42        1.6253    2   1   1        12
                57.47          9.77        1.6036    1   2   2        12
                60.74          5.67        1.5248    2   1   4        12
                61.06          2.63        1.5175    2   0   8         6
                61.44          2.79        1.5092    1   1   9        12
                63.13          2.06        1.4728    1   2   5        12
                64.74          6.69        1.4399    3   0   0         6
                65.67          3.76        1.4218    0   0  12         2
                69.27          1.33        1.3565    2   1   7        12
                70.32          2.30        1.3388    0   2  10         6
                72.98          2.98        1.2964    1   2   8        12
                77.24          2.24        1.2351    1   1  12        12
                81.62          2.54        1.1796    2   1  10        12
                83.88          1.58        1.1534    1   3   4        12
================================================================================
       XPOW Copyright 1993 Bob Downs, Ranjini Swaminathan and Kurt Bartelmehs
  For reference, see Downs et al. (1993) American Mineralogist 78, 1104-1107.
_END_
      Calcite
      Paquette J, Reeder R J
      American Mineralogist 75 (1990) 1151-1158
      Single-crystal X-ray structure refinements of two biogenic magnesian calcite
      crystals
      sample LS
      _database_code_amcsd 0001327

      CELL PARAMETERS:   4.9673  4.9673 16.9631   90.000   90.000  120.000
      SPACE GROUP: R-32/c
      X-RAY WAVELENGTH:     1.541838
      CELL VOLUME:     362.474
      DENSITY (gm/cm3):     2.723
      CHEMICAL FORMULA: (Ca.936 Mg.064) C O3
      MAX. ABS. INTENSITY / VOLUME**2:      25.69792908
               2-THETA      INTENSITY    D-SPACING   H   K   L   Multiplicity
                23.18          7.79        3.8365    0   1   2         6
                29.58        100.00        3.0200    1   0   4         6
                31.65          2.29        2.8272    0   0   6         2
                36.17         14.01        2.4836    1   1   0         6
                39.63         19.04        2.2740    1   1   3        12
                43.40         14.21        2.0849    2   0   2         6
                47.39          6.37        1.9183    0   2   4         6
                47.83         19.18        1.9019    0   1   8         6
                48.81         19.79        1.8659    1   1   6        12
                56.89          3.23        1.6185    2   1   1        12
                57.73          9.21        1.5969    1   2   2        12
                61.03          5.53        1.5182    2   1   4        12
                61.40          2.54        1.5100    2   0   8         6
                61.79          2.64        1.5014    1   1   9        12
                63.44          1.90        1.4662    1   2   5        12
                65.04          6.43        1.4339    3   0   0         6
                66.10          3.52        1.4136    0   0  12         2
                69.64          1.20        1.3502    2   1   7        12
                70.73          2.12        1.3319    0   2  10         6
                73.38          2.86        1.2903    1   2   8        12
                77.73          2.11        1.2285    1   1  12        12
                82.11          2.27        1.1738    2   1  10        12
                84.32          1.45        1.1485    1   3   4        12
================================================================================
       XPOW Copyright 1993 Bob Downs, Ranjini Swaminathan and Kurt Bartelmehs
  For reference, see Downs et al. (1993) American Mineralogist 78, 1104-1107.
_END_
      Calcite
      Paquette J, Reeder R J
      American Mineralogist 75 (1990) 1151-1158
      Single-crystal X-ray structure refinements of two biogenic magnesian calcite
      crystals
      sample LB
      _database_code_amcsd 0001328

      CELL PARAMETERS:   4.9382  4.9382 16.8320   90.000   90.000  120.000
      SPACE GROUP: R-32/c
      X-RAY WAVELENGTH:     1.541838
      CELL VOLUME:     355.471
      DENSITY (gm/cm3):     2.748
      CHEMICAL FORMULA: (Ca.871 Mg.129) C O3
      MAX. ABS. INTENSITY / VOLUME**2:      24.72400663
               2-THETA      INTENSITY    D-SPACING   H   K   L   Multiplicity
                23.33          7.31        3.8126    0   1   2         6
                29.79        100.00        2.9995    1   0   4         6
                31.90          2.55        2.8053    0   0   6         2
                36.39         13.59        2.4691    1   1   0         6
                39.89         19.51        2.2599    1   1   3        12
                43.68         13.83        2.0725    2   0   2         6
                47.71          6.21        1.9063    0   2   4         6
                48.20         18.57        1.8879    0   1   8         6
                49.16         19.23        1.8535    1   1   6        12
                57.26          3.05        1.6090    2   1   1        12
                58.11          8.65        1.5874    1   2   2        12
                61.45          5.35        1.5089    2   1   4        12
                61.87          2.43        1.4997    2   0   8         6
                62.28          2.52        1.4908    1   1   9        12
                63.88          1.76        1.4571    1   2   5        12
                65.48          6.21        1.4255    3   0   0         6
                66.68          3.30        1.4027    0   0  12         2
                70.15          1.09        1.3415    2   1   7        12
                71.31          1.94        1.3226    0   2  10         6
                73.94          2.71        1.2818    1   2   8        12
                78.41          1.95        1.2196    1   1  12        12
                82.79          2.03        1.1659    2   1  10        12
                84.95          1.33        1.1416    1   3   4        12
================================================================================
       XPOW Copyright 1993 Bob Downs, Ranjini Swaminathan and Kurt Bartelmehs
  For reference, see Downs et al. (1993) American Mineralogist 78, 1104-1107.
_END_
      Rutile
      Swope R J, Smyth J R, Larson A C
      American Mineralogist 80 (1995) 448-453
      H in rutile-type compounds: I. Single-crystal neutron and X-ray diffraction
      study of H in rutile
      Sample: X-ray; natural, T = 300 K
      _database_code_amcsd 0001736

      CELL PARAMETERS:   4.5940  4.5940  2.9586   90.000   90.000   90.000
      SPACE GROUP: P4_2/mnm
      X-RAY WAVELENGTH:     1.541838
      CELL VOLUME:     62.441
      DENSITY (gm/cm3):     4.211
      CHEMICAL FORMULA: Ti.91 Al.08 Nb.01 Cr.01 O2
      MAX. ABS. INTENSITY / VOLUME**2:      46.00277931
               2-THETA      INTENSITY    D-SPACING   H   K   L   Multiplicity
                27.46        100.00        3.2484    1   1   0         4
                36.11         44.69        2.4874    1   0   1         8
                39.22          6.43        2.2970    2   0   0         4
                41.27         19.11        2.1874    1   1   1         8
                44.08          6.84        2.0545    2   1   0         8
                54.37         55.48        1.6875    2   1   1        16
                56.67         16.59        1.6242    2   2   0         4
                62.82          7.85        1.4793    0   0   2         2
                64.10          7.75        1.4528    3   1   0         8
                69.06         19.68        1.3600    3   0   1         8
                69.87          9.53        1.3463    1   1   2         8
                72.48          1.12        1.3040    3   1   1        16
                76.61          1.96        1.2437    2   0   2         8
                79.91          1.19        1.2005    2   1   2        16
                82.41          3.93        1.1702    3   2   1        16
                84.33          2.78        1.1485    4   0   0         4
                87.56          1.04        1.1142    4   1   0         8
                89.64          6.80        1.0937    2   2   2         8
================================================================================
       XPOW Copyright 1993 Bob Downs, Ranjini Swaminathan and Kurt Bartelmehs
  For reference, see Downs et al. (1993) American Mineralogist 78, 1104-1107.
_END_
      Rutile
      Swope R J, Smyth J R, Larson A C
      American Mineralogist 80 (1995) 448-453
      H in rutile-type compounds: I. Single-crystal neutron and X-ray diffraction
      study of H in rutile
      Sample: X-ray; synthetic, T = 300 K
      _database_code_amcsd 0001737

      CELL PARAMETERS:   4.5922  4.5922  2.9574   90.000   90.000   90.000
      SPACE GROUP: P4_2/mnm
      X-RAY WAVELENGTH:     1.541838
      CELL VOLUME:     62.367
      DENSITY (gm/cm3):     4.233
      CHEMICAL FORMULA: Ti.992 O2
      MAX. ABS. INTENSITY / VOLUME**2:      46.53315653
               2-THETA      INTENSITY    D-SPACING   H   K   L   Multiplicity
                27.47        100.00        3.2472    1   1   0         4
                36.12         44.82        2.4864    1   0   1         8
                39.24          6.49        2.2961    2   0   0         4
                41.29         18.92        2.1865    1   1   1         8
                44.10          6.77        2.0537    2   1   0         8
                54.39         55.16        1.6869    2   1   1        16
                56.70         16.47        1.6236    2   2   0         4
                62.85          7.78        1.4787    0   0   2         2
                64.13          7.69        1.4522    3   1   0         8
                69.10         19.50        1.3594    3   0   1         8
                69.90          9.44        1.3457    1   1   2         8
                72.52          1.11        1.3035    3   1   1        16
                76.65          1.93        1.2432    2   0   2         8
                79.95          1.18        1.2000    2   1   2        16
                82.45          3.87        1.1698    3   2   1        16
                84.37          2.75        1.1480    4   0   0         4
                87.60          1.03        1.1138    4   1   0         8
                89.69          6.73        1.0932    2   2   2         8
================================================================================
       XPOW Copyright 1993 Bob Downs, Ranjini Swaminathan and Kurt Bartelmehs
  For reference, see Downs et al. (1993) American Mineralogist 78, 1104-1107.
_END_
      Katoite
      Lager G A, Von Dreele R B
      American Mineralogist 81 (1996) 1097-1104
      Neutron powder diffraction study of hydrogarnet to 9.0 GPa
      P = 0.0001 GPa
      _database_code_amcsd 0001827

      CELL PARAMETERS:  12.5695 12.5695 12.5695   90.000   90.000   90.000
      SPACE GROUP: Ia-3d
      X-RAY WAVELENGTH:     1.541838
      CELL VOLUME:     1985.885
      DENSITY (gm/cm3):     2.530
      CHEMICAL FORMULA: Ca3 Al2 H12 O12
      MAX. ABS. INTENSITY / VOLUME**2:      8.480336356
               2-THETA      INTENSITY    D-SPACING   H   K   L   Multiplicity
                17.28         87.86        5.1315    2   1   1        24
                19.98         38.54        4.4440    2   2   0        12
                26.53         47.67        3.3593    3   2   1        48
                28.40         40.32        3.1424    4   0   0         6
                31.84         77.37        2.8106    4   2   0        24
                33.44          3.56        2.6798    3   3   2        24
                34.97         15.62        2.5657    4   2   2        24
                36.45         26.32        2.4651    4   3   1        48
                39.26        100.00        2.2949    5   2   1        48
                40.60          4.67        2.2220    4   4   0        12
                44.43         45.27        2.0390    5   3   2        48
                44.43         51.06        2.0390    6   1   1        24
                45.65          6.50        1.9874    6   2   0        24
                50.29         11.03        1.8143    4   4   4         8
                51.40          2.62        1.7776    5   4   3        48
                52.50         42.15        1.7431    6   4   0        24
                53.58         17.44        1.7105    5   5   2        24
                53.58          6.23        1.7105    7   2   1        48
                54.64         54.31        1.6797    6   4   2        48
                57.75         13.72        1.5963    6   5   1        48
                58.77         14.79        1.5712    8   0   0         6
                59.77          1.05        1.5472    7   4   1        48
                60.76          1.97        1.5243    8   2   0        24
                61.75          2.12        1.5023    6   5   3        48
                62.72          3.18        1.4813    8   2   2        24
                63.69          1.78        1.4612    7   4   3        48
                66.54         15.73        1.4053    8   4   0        24
                68.41          6.77        1.3714    8   4   2        48
                69.33          2.61        1.3554    9   2   1        48
                69.33          3.75        1.3554    6   5   5        24
                70.25          9.34        1.3399    6   6   4        24
                71.16          1.40        1.3249    7   5   4        48
                71.16          1.32        1.3249    8   5   1        48
                72.97          3.94        1.2964    9   3   2        48
                72.97          2.38        1.2964    7   6   3        48
                73.87          1.69        1.2829    8   4   4        24
                74.77          3.08        1.2697    9   4   1        48
                74.77          3.05        1.2697    8   5   3        48
                76.55          2.51        1.2446    7   7   2        24
                77.43          1.34        1.2325   10   2   0        24
                80.07          2.24        1.1985    9   5   2        48
                80.07          7.17        1.1985    7   6   5        48
                80.07          1.44        1.1985   10   3   1        48
                82.69          6.99        1.1670   10   4   0        24
                82.69          6.54        1.1670    8   6   4        48
                83.56          4.33        1.1571    9   6   1        48
                84.42         11.66        1.1474   10   4   2        48
                87.02          4.17        1.1198   11   2   1        48
                87.02          6.66        1.1198   10   5   1        48
                87.02          2.31        1.1198    9   6   3        48
                87.88          5.16        1.1110    8   8   0        12
================================================================================
       XPOW Copyright 1993 Bob Downs, Ranjini Swaminathan and Kurt Bartelmehs
  For reference, see Downs et al. (1993) American Mineralogist 78, 1104-1107.
_END_
