Repository: ludoleg/quant-data-vision

# quant-data-vision
Xray quant analysis

File: difdata_cement.txt (part 3 of 17)
      DENSITY (gm/cm3):     2.710
      CHEMICAL FORMULA: Ca C O3
      MAX. ABS. INTENSITY / VOLUME**2:      26.50717622
               2-THETA      INTENSITY    D-SPACING   H   K   L   Multiplicity
                52.55          7.88        1.7414    0   3   3         4
                55.43          3.20        1.6576    1   8   1         8
                56.96          5.07        1.6166    3   3   1         8
                57.57          2.31        1.6009    1   7   2         8
                58.09         17.64        1.5878    1   4   3         8
                58.70          2.79        1.5729    0   5   3         4
                59.57         15.44        1.5519    3   4   1         8
                60.39          6.84        1.5328    0   8   2         4
                61.12          8.62        1.5164    2   8   0         4
                61.26          1.22        1.5131    3   0   2         4
                62.69          1.56        1.4819    3   2   2         8
                62.82          2.57        1.4791    3   5   1         8
                63.58          3.85        1.4633    2   3   3         8
                65.29          4.00        1.4291    1   6   3         8
                66.68          4.14        1.4027    3   6   1         8
                66.95          2.05        1.3978    0   0   4         2
                68.32          3.54        1.3730    0   2   4         4
                68.39          2.40        1.3718    1  10   1         8
                69.12          3.54        1.3590    2   5   3         8
                69.67          3.91        1.3497    4   0   0         2
                69.80          1.69        1.3474    1   1   4         8
                70.67         11.94        1.3329    2   8   2         8
                71.01          1.84        1.3273    4   2   0         4
                76.79          1.17        1.2412    2   0   4         4
                77.72          1.19        1.2287    1   5   4         8
                78.09          1.06        1.2238    2   2   4         8
                78.33          4.57        1.2207    3   4   3         8
                78.73          2.54        1.2154    4   0   2         4
                82.42          2.64        1.1702    2  10   2         8
                82.81          3.52        1.1656    1  12   1         8
                84.74          2.35        1.1440    3   6   3         8
                85.42          2.28        1.1366    1   7   4         8
                87.83          1.05        1.1114    0   8   4         4
================================================================================
       XPOW Copyright 1993 Bob Downs, Ranjini Swaminathan and Kurt Bartelmehs
  For reference, see Downs et al. (1993) American Mineralogist 78, 1104-1107.
_END_
      Brownmillerite
      Redhammer G J, Tippelt G, Roth G, Amthauer G
      American Mineralogist 89 (2004) 405-420
      Structural variations in the brownmillerite series Ca2(Fe2-xAlx)O5:
      Single-crystal X-ray diffraction at 25 deg C and high temperature
      X-ray powder diffraction (25 C <= T <= 1000 C)
      Sample: bht040_2
      _database_code_amcsd 0003431

      CELL PARAMETERS:   5.3936 14.6476  5.5899   90.000   90.000   90.000
      SPACE GROUP: Pnma
      X-RAY WAVELENGTH:     1.541838
      CELL VOLUME:     441.621
      DENSITY (gm/cm3):     3.897
      CHEMICAL FORMULA: Ca2 (Fe1.559 Al.441) O5
      MAX. ABS. INTENSITY / VOLUME**2:      30.36311203
               2-THETA      INTENSITY    D-SPACING   H   K   L   Multiplicity
                12.08         22.47        7.3238    0   2   0         2
                16.98          3.99        5.2225    0   1   1         4
                22.91          9.58        3.8814    1   0   1         4
                23.71          2.33        3.7519    1   1   1         8
                24.20         11.31        3.6773    0   3   1         4
                24.31          6.52        3.6619    0   4   0         2
                29.40          6.72        3.0383    1   3   1         8
                32.02         36.14        2.7950    0   0   2         2
                33.22         44.62        2.6968    2   0   0         2
                33.65        100.00        2.6636    1   4   1         8
                34.57         10.19        2.5948    0   5   1         4
                36.20          2.09        2.4816    1   0   2         4
                36.73          1.35        2.4467    1   1   2         8
                38.30          1.20        2.3503    1   2   2         8
                38.50          2.66        2.3383    1   5   1         8
                40.61          1.66        2.2217    0   4   2         4
                41.53          5.65        2.1747    2   3   1         8
                41.59          1.48        2.1715    2   4   0         4
                43.81         18.60        2.0665    1   6   1         8
                46.81         41.25        1.9407    2   0   2         4
                47.25          1.27        1.9239    2   1   2         8
                48.05          2.64        1.8935    1   5   2         8
                48.53          9.28        1.8760    2   2   2         8
                49.80         18.33        1.8310    0   8   0         2
                50.42          1.22        1.8099    2   6   0         4
                52.57          7.77        1.7408    0   3   3         4
                55.49          3.14        1.6560    1   8   1         8
                57.02          4.91        1.6152    3   3   1         8
                57.62          2.25        1.5997    1   7   2         8
                58.12         17.89        1.5871    1   4   3         8
                58.73          2.74        1.5722    0   5   3         4
                59.63         15.59        1.5505    3   4   1         8
                60.44          6.86        1.5316    0   8   2         4
                61.18          8.63        1.5148    2   8   0         4
                61.31          1.18        1.5121    3   0   2         4
                62.75          1.51        1.4808    3   2   2         8
                62.89          2.48        1.4778    3   5   1         8
                63.62          3.80        1.4626    2   3   3         8
                65.33          4.14        1.4283    1   6   3         8
                66.75          4.29        1.4014    3   6   1         8
                66.96          2.10        1.3975    0   0   4         2
                68.33          3.61        1.3727    0   2   4         4
                68.46          2.32        1.3704    1  10   1         8
                69.16          3.49        1.3583    2   5   3         8
                69.74          3.97        1.3484    4   0   0         2
                69.82          1.65        1.3471    1   1   4         8
                70.74         12.06        1.3318    2   8   2         8
                71.09          1.89        1.3261    4   2   0         4
                76.83          1.21        1.2408    2   0   4         4
                77.76          1.15        1.2282    1   5   4         8
                78.13          1.09        1.2233    2   2   4         8
                78.39          4.64        1.2199    3   4   3         8
                78.81          2.59        1.2145    4   0   2         4
                82.51          2.75        1.1691    2  10   2         8
                82.92          3.52        1.1644    1  12   1         8
                84.81          2.42        1.1432    3   6   3         8
                85.47          2.26        1.1361    1   7   4         8
                87.89          1.08        1.1109    0   8   4         4
================================================================================
       XPOW Copyright 1993 Bob Downs, Ranjini Swaminathan and Kurt Bartelmehs
  For reference, see Downs et al. (1993) American Mineralogist 78, 1104-1107.
_END_
      Brownmillerite
      Redhammer G J, Tippelt G, Roth G, Amthauer G
      American Mineralogist 89 (2004) 405-420
      Structural variations in the brownmillerite series Ca2(Fe2-xAlx)O5:
      Single-crystal X-ray diffraction at 25 deg C and high temperature
      X-ray powder diffraction (25 C <= T <= 1000 C)
      Sample: bf80i_2
      _database_code_amcsd 0003432

      CELL PARAMETERS:   5.3876 14.6302  5.5877   90.000   90.000   90.000
      SPACE GROUP: Pnma
      X-RAY WAVELENGTH:     1.541838
      CELL VOLUME:     440.432
      DENSITY (gm/cm3):     3.899
      CHEMICAL FORMULA: Ca2 (Fe1.54 Al.46) O5
      MAX. ABS. INTENSITY / VOLUME**2:      30.21594284
               2-THETA      INTENSITY    D-SPACING   H   K   L   Multiplicity
                12.10         19.81        7.3151    0   2   0         2
                16.99          4.12        5.2199    0   1   1         4
                22.93          9.38        3.8784    1   0   1         4
                23.73          2.45        3.7489    1   1   1         8
                24.22         11.74        3.6742    0   3   1         4
                24.34          6.37        3.6576    0   4   0         2
                29.42          6.52        3.0355    1   3   1         8
                32.04         35.81        2.7938    0   0   2         2
                33.26         44.70        2.6938    2   0   0         2
                33.68        100.00        2.6609    1   4   1         8
                34.60         10.40        2.5921    0   5   1         4
                36.22          2.01        2.4802    1   0   2         4
                36.75          1.56        2.4453    1   1   2         8
                38.32          1.28        2.3489    1   2   2         8
                38.54          2.59        2.3358    1   5   1         8
                40.64          1.80        2.2202    0   4   2         4
                41.57          5.80        2.1725    2   3   1         8
                41.64          1.57        2.1690    2   4   0         4
                43.86         17.84        2.0643    1   6   1         8
                46.85         41.15        1.9392    2   0   2         4
                47.28          1.21        1.9224    2   1   2         8
                48.09          2.68        1.8920    1   5   2         8
                48.57          8.87        1.8745    2   2   2         8
                49.86         18.31        1.8288    0   8   0         2
                50.48          1.27        1.8078    2   6   0         4
                52.60          7.95        1.7400    0   3   3         4
                55.56          2.92        1.6541    1   8   1         8
                57.08          4.68        1.6134    3   3   1         8
                57.68          2.42        1.5982    1   7   2         8
                58.16         17.42        1.5862    1   4   3         8
                58.77          2.82        1.5712    0   5   3         4
                59.70         15.61        1.5489    3   4   1         8
                60.51          6.78        1.5301    0   8   2         4
                61.26          8.61        1.5130    2   8   0         4
                61.37          1.17        1.5107    3   0   2         4
                62.81          1.49        1.4795    3   2   2         8
                62.96          2.43        1.4762    3   5   1         8
                63.67          3.94        1.4616    2   3   3         8
                65.39          4.00        1.4273    1   6   3         8
                66.83          4.09        1.3999    3   6   1         8
                66.99          2.03        1.3969    0   0   4         2
                68.37          3.57        1.3721    0   2   4         4
                68.55          2.38        1.3689    1  10   1         8
                69.22          3.60        1.3572    2   5   3         8
                69.83          4.02        1.3469    4   0   0         2
                69.86          1.70        1.3465    1   1   4         8
                70.82         12.03        1.3305    2   8   2         8
                71.18          1.79        1.3246    4   2   0         4
                76.87          1.14        1.2401    2   0   4         4
                77.81          1.14        1.2275    1   5   4         8
                78.18          1.05        1.2227    2   2   4         8
                78.46          4.54        1.2189    3   4   3         8
                78.90          2.60        1.2133    4   0   2         4
                82.61          2.63        1.1679    2  10   2         8
                83.03          3.60        1.1631    1  12   1         8
                84.90          2.35        1.1422    3   6   3         8
                85.54          2.34        1.1353    1   7   4         8
                87.97          1.06        1.1101    0   8   4         4
================================================================================
       XPOW Copyright 1993 Bob Downs, Ranjini Swaminathan and Kurt Bartelmehs
  For reference, see Downs et al. (1993) American Mineralogist 78, 1104-1107.
_END_
      Brownmillerite
      Redhammer G J, Tippelt G, Roth G, Amthauer G
      American Mineralogist 89 (2004) 405-420
      Structural variations in the brownmillerite series Ca2(Fe2-xAlx)O5:
      Single-crystal X-ray diffraction at 25 deg C and high temperature
      X-ray powder diffraction (25 C <= T <= 1000 C)
      Sample: bht55_1
      _database_code_amcsd 0003433

      CELL PARAMETERS:   5.3808 14.6131  5.5911   90.000   90.000   90.000
      SPACE GROUP: I2mb
      X-RAY WAVELENGTH:     1.541838
      CELL VOLUME:     439.629
      DENSITY (gm/cm3):     3.866
      CHEMICAL FORMULA: Ca2 (Fe1.448 Al.552) O5
      MAX. ABS. INTENSITY / VOLUME**2:      30.79341397
               2-THETA      INTENSITY    D-SPACING   H   K   L   Multiplicity
                12.11         22.13        7.3066    0   2   0         2
                16.98          3.60        5.2219    0   1   1         4
                22.94          8.92        3.8770    1   0   1         2
                24.23         11.58        3.6727    0   3   1         4
                24.36          5.67        3.6533    0   4   0         2
                26.02          4.01        3.4247    1   2   1         4
                32.02         34.42        2.7956    0   0   2         2
                33.30         43.39        2.6904    2   0   0         1
                33.71        100.00        2.6588    1   4   1         4
                34.63          9.83        2.5901    0   5   1         4
                36.75          4.08        2.4457    1   1   2         4
                40.64          2.05        2.2201    0   4   2         4
                40.82          1.08        2.2106    1   3   2         4
                41.61          5.63        2.1704    2   3   1         4
                41.69          1.91        2.1663    2   4   0         2
                43.90         19.57        2.0623    1   6   1         4
                46.87         41.39        1.9385    2   0   2         2
                48.11          3.06        1.8913    1   5   2         4
                48.59          9.53        1.8737    2   2   2         4
                49.93         17.70        1.8266    0   8   0         2
                50.55          1.80        1.8056    2   6   0         2
                52.58          7.85        1.7406    0   3   3         4
                55.23          2.12        1.6630    3   2   1         4
                55.62          3.03        1.6524    1   8   1         4
                57.72          2.83        1.5973    1   7   2         4
                58.15         16.82        1.5864    1   4   3         4
                58.76          2.72        1.5714    0   5   3         4
                59.77         19.70        1.5472    3   4   1         4
                60.55          6.39        1.5291    0   8   2         4
                61.34          8.35        1.5112    2   8   0         2
                61.78          2.64        1.5016    3   1   2         4
                63.67          4.29        1.4614    2   3   3         4
                65.40          4.24        1.4271    1   6   3         4
                66.91          5.03        1.3983    3   6   1         4
                66.94          2.03        1.3978    0   0   4         2
                68.32          3.70        1.3729    0   2   4         4
                68.64          2.63        1.3674    1  10   1         4
                69.24          3.61        1.3569    2   5   3         4
                69.82          1.82        1.3471    1   1   4         4
                69.93          4.50        1.3452    4   0   0         1
                70.17          1.18        1.3413    3   5   2         4
                70.89         12.23        1.3294    2   8   2         4
                71.28          2.03        1.3230    4   2   0         2
                76.33          1.05        1.2475    3   8   1         4
                76.86          1.18        1.2404    2   0   4         2
                77.79          1.13        1.2277    1   5   4         4
                78.13          1.70        1.2233    3   7   2         4
                78.16          1.06        1.2229    2   2   4         4
                78.51          4.71        1.2184    3   4   3         4
                78.99          2.99        1.2122    4   0   2         2
                82.70          2.86        1.1669    2  10   2         4
                83.14          3.54        1.1618    1  12   1         4
                84.96          2.56        1.1416    3   6   3         4
                85.54          2.49        1.1353    1   7   4         4
                87.94          1.39        1.1103    3  10   1         4
                87.97          1.05        1.1101    0   8   4         4
                89.05          1.01        1.0994    3   1   4         4
================================================================================
       XPOW Copyright 1993 Bob Downs, Ranjini Swaminathan and Kurt Bartelmehs
  For reference, see Downs et al. (1993) American Mineralogist 78, 1104-1107.
_END_
      Brownmillerite
      Redhammer G J, Tippelt G, Roth G, Amthauer G
      American Mineralogist 89 (2004) 405-420
      Structural variations in the brownmillerite series Ca2(Fe2-xAlx)O5:
      Single-crystal X-ray diffraction at 25 deg C and high temperature
      X-ray powder diffraction (25 C <= T <= 1000 C)
      Sample: bht50_2
      _database_code_amcsd 0003434

      CELL PARAMETERS:   5.3832 14.6214  5.5916   90.000   90.000   90.000
      SPACE GROUP: I2mb
      X-RAY WAVELENGTH:     1.541838
      CELL VOLUME:     440.114
      DENSITY (gm/cm3):     3.846
      CHEMICAL FORMULA: Ca2 (Fe1.41 Al.59) O5
      MAX. ABS. INTENSITY / VOLUME**2:      30.26808105
               2-THETA      INTENSITY    D-SPACING   H   K   L   Multiplicity
                12.11         22.97        7.3107    0   2   0         2
                16.98          3.51        5.2227    0   1   1         4
                22.93          8.61        3.8781    1   0   1         2
                24.22         11.69        3.6740    0   3   1         4
                24.35          5.44        3.6553    0   4   0         2
                26.01          4.04        3.4259    1   2   1         4
                32.01         34.51        2.7958    0   0   2         2
                33.29         43.59        2.6916    2   0   0         1
                33.69        100.00        2.6600    1   4   1         4
                34.62          9.87        2.5913    0   5   1         4
                36.74          4.02        2.4462    1   1   2         4
                40.63          2.21        2.2207    0   4   2         4
                40.81          1.07        2.2111    1   3   2         4
                41.59          5.64        2.1713    2   3   1         4
                41.67          2.08        2.1674    2   4   0         2
                43.88         19.95        2.0633    1   6   1         4
                46.85         41.83        1.9390    2   0   2         2
                48.09          3.03        1.8919    1   5   2         4
                48.58          9.69        1.8742    2   2   2         4
                49.90         17.90        1.8277    0   8   0         2
                50.52          1.80        1.8065    2   6   0         2
                52.57          7.88        1.7409    0   3   3         4
                55.21          2.12        1.6637    3   2   1         4
                55.59          2.99        1.6533    1   8   1         4
                57.69          2.83        1.5979    1   7   2         4
                58.14         16.98        1.5867    1   4   3         4
                58.74          2.72        1.5718    0   5   3         4
                59.74         19.70        1.5478    3   4   1         4
                60.52          6.42        1.5298    0   8   2         4
                61.31          8.40        1.5120    2   8   0         2
                61.76          2.62        1.5021    3   1   2         4
                63.66          4.32        1.4618    2   3   3         4
                65.38          4.27        1.4275    1   6   3         4
                66.88          5.13        1.3990    3   6   1         4
                66.94          2.06        1.3979    0   0   4         2
                68.32          3.72        1.3730    0   2   4         4
                68.59          2.66        1.3681    1  10   1         4
                69.22          3.63        1.3573    2   5   3         4
                69.81          1.83        1.3473    1   1   4         4
                69.90          4.56        1.3458    4   0   0         1
                70.14          1.20        1.3418    3   5   2         4
                70.85         12.41        1.3300    2   8   2         4
                71.25          2.07        1.3236    4   2   0         2
                76.29          1.04        1.2481    3   8   1         4
                76.84          1.20        1.2406    2   0   4         2
                77.78          1.13        1.2280    1   5   4         4
                78.09          1.71        1.2238    3   7   2         4
                78.15          1.06        1.2231    2   2   4         4
                78.48          4.74        1.2187    3   4   3         4
                78.95          3.03        1.2126    4   0   2         2
                82.65          2.92        1.1674    2  10   2         4
                83.09          3.56        1.1624    1  12   1         4
                84.92          2.60        1.1420    3   6   3         4
                85.51          2.52        1.1356    1   7   4         4
                87.89          1.41        1.1109    3  10   1         4
                87.94          1.08        1.1104    0   8   4         4
================================================================================
       XPOW Copyright 1993 Bob Downs, Ranjini Swaminathan and Kurt Bartelmehs
  For reference, see Downs et al. (1993) American Mineralogist 78, 1104-1107.
_END_
      Brownmillerite
      Redhammer G J, Tippelt G, Roth G, Amthauer G
      American Mineralogist 89 (2004) 405-420
      Structural variations in the brownmillerite series Ca2(Fe2-xAlx)O5:
      Single-crystal X-ray diffraction at 25 deg C and high temperature
      X-ray powder diffraction (25 C <= T <= 1000 C)
      Sample: bht070_1
      _database_code_amcsd 0003435

      CELL PARAMETERS:   5.3714 14.5805  5.5847   90.000   90.000   90.000
      SPACE GROUP: I2mb
      X-RAY WAVELENGTH:     1.541838
      CELL VOLUME:     437.381
      DENSITY (gm/cm3):     3.838
      CHEMICAL FORMULA: Ca2 (Fe1.337 Al.663) O5
      MAX. ABS. INTENSITY / VOLUME**2:      29.70049864
               2-THETA      INTENSITY    D-SPACING   H   K   L   Multiplicity
                12.14         26.31        7.2902    0   2   0         2
                17.00          3.27        5.2152    0   1   1         4
                22.97          7.84        3.8714    1   0   1         2
                24.28         11.53        3.6662    0   3   1         4
                24.42          4.99        3.6451    0   4   0         2
                26.06          3.75        3.4192    1   2   1         4
                32.05         34.44        2.7924    0   0   2         2
                33.36         43.66        2.6857    2   0   0         1
                33.77        100.00        2.6539    1   4   1         4
                34.70          9.83        2.5849    0   5   1         4
                36.80          3.79        2.4426    1   1   2         4
                40.70          2.50        2.2167    0   4   2         4
                41.69          5.55        2.1666    2   3   1         4
                41.78          2.27        2.1622    2   4   0         2
                43.99         21.03        2.0582    1   6   1         4
                46.94         42.21        1.9357    2   0   2         2
                48.20          2.86        1.8881    1   5   2         4
                48.67         10.18        1.8709    2   2   2         4
                50.05         17.84        1.8226    0   8   0         2
                50.66          1.63        1.8019    2   6   0         2
                52.65          7.62        1.7384    0   3   3         4
                55.34          1.93        1.6602    3   2   1         4
                55.75          2.78        1.6490    1   8   1         4
                57.83          2.76        1.5943    1   7   2         4
                58.24         17.26        1.5841    1   4   3         4
                58.85          2.60        1.5691    0   5   3         4
                59.89         19.80        1.5444    3   4   1         4
                60.68          6.35        1.5262    0   8   2         4
                61.49          8.34        1.5081    2   8   0         2
                61.89          2.54        1.4992    3   1   2         4
                63.78          4.20        1.4594    2   3   3         4
                65.51          4.41        1.4248    1   6   3         4
                67.03          2.12        1.3962    0   0   4         2
                67.06          5.17        1.3957    3   6   1         4
                68.42          3.78        1.3713    0   2   4         4
                68.80          2.55        1.3645    1  10   1         4
                69.36          3.55        1.3548    2   5   3         4
                69.91          1.78        1.3455    1   1   4         4
                70.07          4.61        1.3428    4   0   0         1
                70.31          1.14        1.3390    3   5   2         4
                71.04         12.46        1.3269    2   8   2         4
                71.43          2.07        1.3206    4   2   0         2
                76.97          1.23        1.2388    2   0   4         2
                77.92          1.09        1.2260    1   5   4         4
                78.28          1.08        1.2213    2   2   4         4
                78.30          1.68        1.2211    3   7   2         4
                78.65          4.80        1.2165    3   4   3         4
                79.14          3.09        1.2102    4   0   2         2
                82.90          3.02        1.1646    2  10   2         4
                83.36          3.60        1.1593    1  12   1         4
                85.13          2.67        1.1397    3   6   3         4
                85.70          2.51        1.1336    1   7   4         4
                88.14          1.11        1.1083    0   8   4         4
                88.17          1.35        1.1081    3  10   1         4
================================================================================
       XPOW Copyright 1993 Bob Downs, Ranjini Swaminathan and Kurt Bartelmehs
  For reference, see Downs et al. (1993) American Mineralogist 78, 1104-1107.
_END_
      Brownmillerite
      Redhammer G J, Tippelt G, Roth G, Amthauer G
      American Mineralogist 89 (2004) 405-420
      Structural variations in the brownmillerite series Ca2(Fe2-xAlx)O5:
      Single-crystal X-ray diffraction at 25 deg C and high temperature
      X-ray powder diffraction (25 C <= T <= 1000 C)
      Sample: bht120_6
      _database_code_amcsd 0003436

      CELL PARAMETERS:   5.3569 14.5407  5.5735   90.000   90.000   90.000
      SPACE GROUP: I2mb
      X-RAY WAVELENGTH:     1.541838
      CELL VOLUME:     434.137
      DENSITY (gm/cm3):     3.811
      CHEMICAL FORMULA: Ca2 (Fe1.211 Al.789) O5
      MAX. ABS. INTENSITY / VOLUME**2:      28.10367202
               2-THETA      INTENSITY    D-SPACING   H   K   L   Multiplicity
                12.17         27.66        7.2703    0   2   0         2
                17.04          3.09        5.2043    0   1   1         4
                23.03          6.65        3.8622    1   0   1         2
                24.34         11.93        3.6574    0   3   1         4
                24.49          4.22        3.6352    0   4   0         2
                26.13          3.76        3.4108    1   2   1         4
                32.12         34.61        2.7868    0   0   2         2
                33.46         43.93        2.6785    2   0   0         1
                33.86        100.00        2.6471    1   4   1         4
                34.80         10.16        2.5783    0   5   1         4
                36.88          3.77        2.4373    1   1   2         4
                40.80          3.22        2.2116    0   4   2         4
                41.80          5.56        2.1609    2   3   1         4
                41.90          2.95        2.1563    2   4   0         2
                44.12         22.00        2.0528    1   6   1         4
                47.06         42.93        1.9311    2   0   2         2
                48.32          2.75        1.8836    1   5   2         4
                48.79         10.37        1.8664    2   2   2         4
                50.19         17.98        1.8176    0   8   0         2
                50.81          1.55        1.7970    2   6   0         2
                52.77          7.66        1.7348    0   3   3         4
                55.50          1.80        1.6558    3   2   1         4
                55.91          2.32        1.6446    1   8   1         4
                57.99          2.80        1.5904    1   7   2         4
                58.38         17.12        1.5807    1   4   3         4
                59.00          2.58        1.5656    0   5   3         4
                60.07         19.56        1.5403    3   4   1         4
                60.85          6.21        1.5224    0   8   2         4
                61.67          8.15        1.5040    2   8   0         2
                62.06          2.47        1.4955    3   1   2         4
                63.94          4.15        1.4560    2   3   3         4
                65.68          4.43        1.4216    1   6   3         4
                67.18          2.11        1.3934    0   0   4         2
                67.26          5.17        1.3920    3   6   1         4
                68.57          3.78        1.3685    0   2   4         4
                69.01          2.60        1.3608    1  10   1         4
                69.55          3.51        1.3517    2   5   3         4
                70.08          1.71        1.3427    1   1   4         4
                70.29          4.62        1.3392    4   0   0         1
                70.51          1.11        1.3355    3   5   2         4
                71.25         12.39        1.3235    2   8   2         4
                71.65          2.07        1.3171    4   2   0         2
                77.17          1.21        1.2361    2   0   4         2
                78.12          1.01        1.2234    1   5   4         4
                78.49          1.00        1.2186    2   2   4         4
                78.54          1.68        1.2179    3   7   2         4
                78.88          4.62        1.2135    3   4   3         4
                79.39          3.06        1.2071    4   0   2         2
                83.16          3.02        1.1616    2  10   2         4
                83.64          3.51        1.1562    1  12   1         4
                85.39          2.69        1.1369    3   6   3         4
                85.94          2.50        1.1311    1   7   4         4
                88.40          1.10        1.1058    0   8   4         4
                88.47          1.35        1.1051    3  10   1         4
================================================================================
       XPOW Copyright 1993 Bob Downs, Ranjini Swaminathan and Kurt Bartelmehs
  For reference, see Downs et al. (1993) American Mineralogist 78, 1104-1107.
_END_
      Brownmillerite
      Redhammer G J, Tippelt G, Roth G, Amthauer G
      American Mineralogist 89 (2004) 405-420
      Structural variations in the brownmillerite series Ca2(Fe2-xAlx)O5:
      Single-crystal X-ray diffraction at 25 deg C and high temperature
      X-ray powder diffraction (25 C <= T <= 1000 C)
      Sample: bht095_2
      _database_code_amcsd 0003437

      CELL PARAMETERS:   5.3510 14.5256  5.5685   90.000   90.000   90.000
      SPACE GROUP: I2mb
      X-RAY WAVELENGTH:     1.541838
      CELL VOLUME:     432.820
      DENSITY (gm/cm3):     3.788
      CHEMICAL FORMULA: Ca2 (Fe1.134 Al.866) O5
      MAX. ABS. INTENSITY / VOLUME**2:      27.40453332
               2-THETA      INTENSITY    D-SPACING   H   K   L   Multiplicity
                12.19         31.26        7.2628    0   2   0         2
                17.05          2.85        5.1995    0   1   1         4
                23.05          5.93        3.8583    1   0   1         2
                24.36         12.01        3.6538    0   3   1         4
                24.51          3.77        3.6314    0   4   0         2
                26.15          3.77        3.4074    1   2   1         4
                32.15         34.89        2.7843    0   0   2         2
                33.49         44.33        2.6755    2   0   0         1
                33.90        100.00        2.6444    1   4   1         4
                34.83         10.16        2.5757    0   5   1         4
                36.92          3.63        2.4350    1   1   2         4
                40.84          3.71        2.2095    0   4   2         4
                41.85          5.53        2.1586    2   3   1         4
                41.94          3.42        2.1540    2   4   0         2
                44.16         23.54        2.0507    1   6   1         4
                47.11         44.07        1.9292    2   0   2         2
                48.37          2.65        1.8817    1   5   2         4
                48.85         11.04        1.8645    2   2   2         4
                50.25         18.40        1.8157    0   8   0         2
                50.87          1.46        1.7951    2   6   0         2
                52.82          7.69        1.7332    0   3   3         4
                55.56          1.73        1.6540    3   2   1         4
                55.97          2.19        1.6429    1   8   1         4
                58.05          2.80        1.5888    1   7   2         4
                58.44         17.54        1.5792    1   4   3         4
                59.06          2.58        1.5642    0   5   3         4
                60.14         19.89        1.5386    3   4   1         4
                60.91          6.30        1.5209    0   8   2         4
                61.74          8.29        1.5024    2   8   0         2
                62.13          2.44        1.4939    3   1   2         4
                64.01          4.20        1.4546    2   3   3         4
                65.75          4.73        1.4202    1   6   3         4
                67.25          2.22        1.3921    0   0   4         2
                67.34          5.46        1.3905    3   6   1         4
                68.65          3.96        1.3672    0   2   4         4
                69.10          2.63        1.3594    1  10   1         4
                69.63          3.55        1.3503    2   5   3         4
                70.15          1.68        1.3415    1   1   4         4
                70.38          4.83        1.3377    4   0   0         1
                70.60          1.13        1.3342    3   5   2         4
                71.33         12.91        1.3222    2   8   2         4
                71.74          2.18        1.3156    4   2   0         2
                77.25          1.28        1.2350    2   0   4         2
                78.57          1.05        1.2175    2   2   4         4
                78.64          1.73        1.2167    3   7   2         4
                78.97          4.79        1.2123    3   4   3         4
                79.49          3.22        1.2058    4   0   2         2
                83.27          3.29        1.1604    2  10   2         4
                83.75          3.62        1.1550    1  12   1         4
                85.49          2.90        1.1358    3   6   3         4
                86.04          2.58        1.1300    1   7   4         4
                88.50          1.17        1.1048    0   8   4         4
                88.58          1.41        1.1040    3  10   1         4
================================================================================
       XPOW Copyright 1993 Bob Downs, Ranjini Swaminathan and Kurt Bartelmehs
  For reference, see Downs et al. (1993) American Mineralogist 78, 1104-1107.
_END_
      Brownmillerite
      Redhammer G J, Tippelt G, Roth G, Amthauer G
      American Mineralogist 89 (2004) 405-420
      Structural variations in the brownmillerite series Ca2(Fe2-xAlx)O5:
      Single-crystal X-ray diffraction at 25 deg C and high temperature
      X-ray powder diffraction (25 C <= T <= 1000 C)
      Sample: bht100_2
      _database_code_amcsd 0003438

      CELL PARAMETERS:   5.3469 14.5149  5.5640   90.000   90.000   90.000
      SPACE GROUP: I2mb
      X-RAY WAVELENGTH:     1.541838
      CELL VOLUME:     431.820
      DENSITY (gm/cm3):     3.778
      CHEMICAL FORMULA: Ca2 (Fe1.091 Al.909) O5
      MAX. ABS. INTENSITY / VOLUME**2:      26.83846310
               2-THETA      INTENSITY    D-SPACING   H   K   L   Multiplicity
                12.20         31.61        7.2575    0   2   0         2
                17.07          2.85        5.1954    0   1   1         4
                23.07          5.54        3.8553    1   0   1         2
                24.38         12.14        3.6510    0   3   1         4
                24.53          3.56        3.6287    0   4   0         2
                26.17          3.76        3.4047    1   2   1         4
                32.18         34.88        2.7820    0   0   2         2
                33.52         44.42        2.6734    2   0   0         1
                33.93        100.00        2.6424    1   4   1         4
                34.86         10.26        2.5737    0   5   1         4
                36.95          3.59        2.4330    1   1   2         4
                40.87          4.02        2.2078    0   4   2         4
                41.88          5.50        2.1570    2   3   1         4
                41.98          3.69        2.1524    2   4   0         2
                44.20         23.89        2.0491    1   6   1         4
