Repository: ludoleg/quant-data-vision

# quant-data-vision
Xray quant analysis

File: difdata_cement.txt (part 4 of 17)
      DENSITY (gm/cm3):     2.710
      CHEMICAL FORMULA: Ca C O3
      MAX. ABS. INTENSITY / VOLUME**2:      26.50717622
               2-THETA      INTENSITY    D-SPACING   H   K   L   Multiplicity
                47.15         44.28        1.9276    2   0   2         2
                48.41          2.65        1.8803    1   5   2         4
                48.89         11.08        1.8630    2   2   2         4
                50.29         18.37        1.8144    0   8   0         2
                50.91          1.49        1.7938    2   6   0         2
                52.87          7.60        1.7318    0   3   3         4
                55.61          1.71        1.6527    3   2   1         4
                56.02          2.08        1.6417    1   8   1         4
                58.10          2.79        1.5876    1   7   2         4
                58.49         17.55        1.5779    1   4   3         4
                59.11          2.54        1.5629    0   5   3         4
                60.19         19.70        1.5375    3   4   1         4
                60.96          6.19        1.5197    0   8   2         4
                61.80          8.14        1.5013    2   8   0         2
                62.19          2.41        1.4928    3   1   2         4
                64.06          4.14        1.4535    2   3   3         4
                65.81          4.71        1.4191    1   6   3         4
                67.31          2.22        1.3910    0   0   4         2
                67.40          5.49        1.3895    3   6   1         4
                68.71          3.93        1.3661    0   2   4         4
                69.15          2.69        1.3584    1  10   1         4
                69.69          3.50        1.3493    2   5   3         4
                70.22          1.66        1.3404    1   1   4         4
                70.44          4.81        1.3367    4   0   0         1
                70.66          1.12        1.3331    3   5   2         4
                71.40         12.79        1.3212    2   8   2         4
                71.81          2.18        1.3146    4   2   0         2
                77.33          1.27        1.2340    2   0   4         2
                78.65          1.01        1.2165    2   2   4         4
                78.71          1.70        1.2157    3   7   2         4
                79.05          4.72        1.2114    3   4   3         4
                79.56          3.18        1.2049    4   0   2         2
                83.34          3.28        1.1595    2  10   2         4
                83.82          3.54        1.1541    1  12   1         4
                85.57          2.89        1.1349    3   6   3         4
                86.12          2.56        1.1291    1   7   4         4
                88.59          1.16        1.1039    0   8   4         4
                88.67          1.41        1.1031    3  10   1         4
================================================================================
       XPOW Copyright 1993 Bob Downs, Ranjini Swaminathan and Kurt Bartelmehs
  For reference, see Downs et al. (1993) American Mineralogist 78, 1104-1107.
_END_
      Brownmillerite
      Redhammer G J, Tippelt G, Roth G, Amthauer G
      American Mineralogist 89 (2004) 405-420
      Structural variations in the brownmillerite series Ca2(Fe2-xAlx)O5:
      Single-crystal X-ray diffraction at 25 deg C and high temperature
      X-ray powder diffraction (25 C <= T <= 1000 C)
      Sample: bht110n1
      _database_code_amcsd 0003439

      CELL PARAMETERS:   5.3369 14.4945  5.5548   90.000   90.000   90.000
      SPACE GROUP: I2mb
      X-RAY WAVELENGTH:     1.541838
      CELL VOLUME:     429.695
      DENSITY (gm/cm3):     3.762
      CHEMICAL FORMULA: Ca2 (Fe1.014 Al.986) O5
      MAX. ABS. INTENSITY / VOLUME**2:      26.18710401
               2-THETA      INTENSITY    D-SPACING   H   K   L   Multiplicity
                12.21         33.64        7.2473    0   2   0         2
                17.09          2.79        5.1869    0   1   1         4
                23.11          4.89        3.8485    1   0   1         2
                24.42         12.06        3.6455    0   3   1         4
                24.57          3.19        3.6236    0   4   0         2
                26.22          3.78        3.3990    1   2   1         4
                32.23         35.05        2.7774    0   0   2         2
                33.58         44.51        2.6685    2   0   0         1
                33.98        100.00        2.6382    1   4   1         4
                34.91         10.39        2.5700    0   5   1         4
                37.01          3.53        2.4289    1   1   2         4
                40.94          4.55        2.2044    0   4   2         4
                41.96          5.46        2.1532    2   3   1         4
                42.05          4.15        2.1487    2   4   0         2
                44.27         25.21        2.0461    1   6   1         4
                47.24         45.20        1.9242    2   0   2         2
                48.49          2.57        1.8773    1   5   2         4
                48.98         11.44        1.8598    2   2   2         4
                50.36         18.47        1.8118    0   8   0         2
                50.99          1.41        1.7909    2   6   0         2
                52.96          7.58        1.7290    0   3   3         4
                55.72          1.61        1.6497    3   2   1         4
                56.11          1.92        1.6392    1   8   1         4
                58.20          2.85        1.5852    1   7   2         4
                58.60         17.70        1.5753    1   4   3         4
                59.21          2.49        1.5605    0   5   3         4
                60.31         19.95        1.5347    3   4   1         4
                61.06          6.17        1.5175    0   8   2         4
                61.62          1.00        1.5051    2   6   2         4
                61.90          8.11        1.4989    2   8   0         2
                62.31          2.38        1.4901    3   1   2         4
                64.19          4.12        1.4510    2   3   3         4
                65.93          4.95        1.4168    1   6   3         4
                67.44          2.31        1.3887    0   0   4         2
                67.53          5.65        1.3871    3   6   1         4
                68.84          4.04        1.3639    0   2   4         4
                69.27          2.77        1.3564    1  10   1         4
                69.82          3.52        1.3470    2   5   3         4
                70.35          1.65        1.3382    1   1   4         4
                70.59          4.94        1.3342    4   0   0         1
                70.80          1.14        1.3308    3   5   2         4
                71.53         13.01        1.3191    2   8   2         4
                71.96          2.25        1.3122    4   2   0         2
                73.73          1.03        1.2850    0  10   2         4
                77.48          1.33        1.2319    2   0   4         2
                78.81          1.02        1.2144    2   2   4         4
                78.87          1.76        1.2137    3   7   2         4
                79.21          4.75        1.2093    3   4   3         4
                79.74          3.30        1.2027    4   0   2         2
                83.50          3.42        1.1577    2  10   2         4
                83.97          3.63        1.1524    1  12   1         4
                85.75          3.07        1.1330    3   6   3         4
                86.29          2.64        1.1273    1   7   4         4
                88.77          1.21        1.1022    0   8   4         4
                88.85          1.48        1.1014    3  10   1         4
================================================================================
       XPOW Copyright 1993 Bob Downs, Ranjini Swaminathan and Kurt Bartelmehs
  For reference, see Downs et al. (1993) American Mineralogist 78, 1104-1107.
_END_
      Brownmillerite
      Redhammer G J, Tippelt G, Roth G, Amthauer G
      American Mineralogist 89 (2004) 405-420
      Structural variations in the brownmillerite series Ca2(Fe2-xAlx)O5:
      Single-crystal X-ray diffraction at 25 deg C and high temperature
      X-ray powder diffraction (25 C <= T <= 1000 C)
      Sample: bht120n2
      _database_code_amcsd 0003440

      CELL PARAMETERS:   5.3269 14.4687  5.5433   90.000   90.000   90.000
      SPACE GROUP: I2mb
      X-RAY WAVELENGTH:     1.541838
      CELL VOLUME:     427.241
      DENSITY (gm/cm3):     3.743
      CHEMICAL FORMULA: Ca2 (Fe.922 Al1.078) O5
      MAX. ABS. INTENSITY / VOLUME**2:      25.07250242
               2-THETA      INTENSITY    D-SPACING   H   K   L   Multiplicity
                12.23         34.99        7.2344    0   2   0         2
                17.13          2.69        5.1764    0   1   1         4
                23.16          4.12        3.8409    1   0   1         2
                24.46         12.44        3.6385    0   3   1         4
                24.61          2.66        3.6172    0   4   0         2
                26.27          3.64        3.3924    1   2   1         4
                32.30         35.50        2.7717    0   0   2         2
                33.65         45.11        2.6635    2   0   0         1
                34.05        100.00        2.6333    1   4   1         4
                34.98         10.47        2.5652    0   5   1         4
                37.09          3.50        2.4240    1   1   2         4
                41.02          5.31        2.2000    0   4   2         4
                42.04          5.51        2.1492    2   3   1         4
                42.13          4.84        2.1447    2   4   0         2
                44.35         25.60        2.0423    1   6   1         4
                47.33         45.95        1.9205    2   0   2         2
                48.59          2.50        1.8737    1   5   2         4
                49.08         11.53        1.8562    2   2   2         4
                50.46         18.86        1.8086    0   8   0         2
                51.09          1.47        1.7876    2   6   0         2
                53.08          7.63        1.7255    0   3   3         4
                55.83          1.60        1.6466    3   2   1         4
                56.22          1.72        1.6363    1   8   1         4
                58.32          2.80        1.5822    1   7   2         4
                58.73         17.64        1.5722    1   4   3         4
                59.34          2.52        1.5574    0   5   3         4
                60.43         19.85        1.5319    3   4   1         4
                61.19          6.19        1.5146    0   8   2         4
                62.03          8.14        1.4962    2   8   0         2
                62.45          2.36        1.4872    3   1   2         4
                64.33          4.15        1.4481    2   3   3         4
                66.07          4.95        1.4141    1   6   3         4
                67.60          2.34        1.3858    0   0   4         2
                67.67          5.64        1.3845    3   6   1         4
                69.00          4.01        1.3611    0   2   4         4
                69.41          2.83        1.3540    1  10   1         4
                69.98          3.52        1.3444    2   5   3         4
                70.52          1.61        1.3355    1   1   4         4
                70.74          4.98        1.3317    4   0   0         1
                70.95          1.11        1.3283    3   5   2         4
                71.68         13.18        1.3166    2   8   2         4
                72.12          2.22        1.3097    4   2   0         2
                73.89          1.01        1.2826    0  10   2         4
                77.67          1.33        1.2294    2   0   4         2
                79.04          1.75        1.2114    3   7   2         4
                79.40          4.71        1.2069    3   4   3         4
                79.92          3.29        1.2004    4   0   2         2
                83.69          3.43        1.1556    2  10   2         4
                84.16          3.59        1.1504    1  12   1         4
                85.96          3.04        1.1308    3   6   3         4
                86.50          2.62        1.1251    1   7   4         4
                88.99          1.22        1.1000    0   8   4         4
                89.05          1.50        1.0994    3  10   1         4
================================================================================
       XPOW Copyright 1993 Bob Downs, Ranjini Swaminathan and Kurt Bartelmehs
  For reference, see Downs et al. (1993) American Mineralogist 78, 1104-1107.
_END_
      Brownmillerite
      Redhammer G J, Tippelt G, Roth G, Amthauer G
      American Mineralogist 89 (2004) 405-420
      Structural variations in the brownmillerite series Ca2(Fe2-xAlx)O5:
      Single-crystal X-ray diffraction at 25 deg C and high temperature
      X-ray powder diffraction (25 C <= T <= 1000 C)
      Sample: bht130_2
      _database_code_amcsd 0003441

      CELL PARAMETERS:   5.3093 14.4534  5.5230   90.000   90.000   90.000
      SPACE GROUP: I2mb
      X-RAY WAVELENGTH:     1.541838
      CELL VOLUME:     423.821
      DENSITY (gm/cm3):     3.691
      CHEMICAL FORMULA: Ca2 (Fe.741 Al1.259) O5
      MAX. ABS. INTENSITY / VOLUME**2:      23.09524449
               2-THETA      INTENSITY    D-SPACING   H   K   L   Multiplicity
                12.25         38.93        7.2267    0   2   0         2
                17.19          2.51        5.1592    0   1   1         4
                23.24          2.69        3.8276    1   0   1         2
                24.52         13.01        3.6306    0   3   1         4
                24.64          1.83        3.6133    0   4   0         2
                26.35          3.42        3.3824    1   2   1         4
                32.42         35.78        2.7615    0   0   2         2
                33.76         45.84        2.6546    2   0   0         1
                34.12        100.00        2.6275    1   4   1         4
                35.04         10.91        2.5611    0   5   1         4
                37.22          3.38        2.4155    1   1   2         4
                41.14          7.04        2.1941    0   4   2         4
                42.17          5.60        2.1429    2   3   1         4
                42.24          6.45        2.1393    2   4   0         2
                44.44         27.94        2.0387    1   6   1         4
                47.51         47.72        1.9138    2   0   2         2
                48.72          2.42        1.8690    1   5   2         4
                49.25         12.10        1.8500    2   2   2         4
                50.52         19.38        1.8067    0   8   0         2
                51.21          1.61        1.7839    2   6   0         2
                53.27          7.67        1.7197    0   3   3         4
                56.03          1.45        1.6413    3   2   1         4
                56.31          1.41        1.6338    1   8   1         4
                58.46          2.80        1.5788    1   7   2         4
                58.93         18.05        1.5673    1   4   3         4
                59.53          2.46        1.5528    0   5   3         4
                60.63         20.09        1.5274    3   4   1         4
                61.32          6.03        1.5119    0   8   2         4
                62.15          8.01        1.4936    2   8   0         2
                62.68          2.33        1.4822    3   1   2         4
                64.57          4.17        1.4433    2   3   3         4
                66.28          5.16        1.4102    1   6   3         4
                67.87          5.88        1.3809    3   6   1         4
                67.88          2.44        1.3807    0   0   4         2
                69.28          4.09        1.3562    0   2   4         4
                69.52          3.17        1.3521    1  10   1         4
                70.22          3.50        1.3404    2   5   3         4
                70.81          1.58        1.3306    1   1   4         4
                71.01          5.15        1.3273    4   0   0         1
                71.19          1.12        1.3244    3   5   2         4
                71.86         13.45        1.3137    2   8   2         4
                72.39          2.29        1.3055    4   2   0         2
                74.03          1.09        1.2805    0  10   2         4
                78.00          1.37        1.2250    2   0   4         2
                79.29          1.79        1.2083    3   7   2         4
                79.70          4.73        1.2031    3   4   3         4
                80.24          3.40        1.1963    4   0   2         2
                83.89          3.70        1.1534    2  10   2         4
                84.29          3.45        1.1489    1  12   1         4
                86.28          3.23        1.1275    3   6   3         4
                86.82          2.70        1.1219    1   7   4         4
                89.28          1.65        1.0971    3  10   1         4
                89.29          1.25        1.0971    0   8   4         4
================================================================================
       XPOW Copyright 1993 Bob Downs, Ranjini Swaminathan and Kurt Bartelmehs
  For reference, see Downs et al. (1993) American Mineralogist 78, 1104-1107.
_END_
      Brownmillerite
      Redhammer G J, Tippelt G, Roth G, Amthauer G
      American Mineralogist 89 (2004) 405-420
      Structural variations in the brownmillerite series Ca2(Fe2-xAlx)O5:
      Single-crystal X-ray diffraction at 25 deg C and high temperature
      X-ray powder diffraction (25 C <= T <= 1000 C)
      Sample: bht140_2
      _database_code_amcsd 0003442

      CELL PARAMETERS:   5.2991 14.4434  5.5099   90.000   90.000   90.000
      SPACE GROUP: I2mb
      X-RAY WAVELENGTH:     1.541838
      CELL VOLUME:     421.711
      DENSITY (gm/cm3):     3.670
      CHEMICAL FORMULA: Ca2 (Fe.654 Al1.346) O5
      MAX. ABS. INTENSITY / VOLUME**2:      21.83784622
               2-THETA      INTENSITY    D-SPACING   H   K   L   Multiplicity
                12.26         40.17        7.2217    0   2   0         2
                17.22          2.57        5.1480    0   1   1         4
                23.29          2.10        3.8194    1   0   1         2
                24.55         13.43        3.6254    0   3   1         4
                24.66          1.43        3.6109    0   4   0         2
                26.40          3.58        3.3763    1   2   1         4
                32.50         36.53        2.7550    0   0   2         2
                33.83         46.70        2.6495    2   0   0         1
                34.17        100.00        2.6239    1   4   1         4
                35.07         11.05        2.5584    0   5   1         4
                37.31          3.32        2.4101    1   1   2         4
                41.22          8.21        2.1903    0   4   2         4
                41.43          1.02        2.1795    1   3   2         4
                42.25          5.62        2.1392    2   3   1         4
                42.31          7.50        2.1362    2   4   0         2
                44.49         28.76        2.0365    1   6   1         4
                47.62         48.66        1.9097    2   0   2         2
                48.81          2.37        1.8660    1   5   2         4
                49.36         12.12        1.8462    2   2   2         4
                50.34          1.01        1.8127    0   6   2         4
                50.55         19.73        1.8054    0   8   0         2
                51.28          1.70        1.7817    2   6   0         2
                53.39          7.66        1.7160    0   3   3         4
                56.15          1.38        1.6382    3   2   1         4
                56.37          1.19        1.6323    1   8   1         4
                58.54          2.77        1.5767    1   7   2         4
                59.06         17.72        1.5641    1   4   3         4
                59.66          2.48        1.5499    0   5   3         4
                60.74         19.75        1.5247    3   4   1         4
                61.40          5.94        1.5101    0   8   2         4
                62.22          7.90        1.4920    2   8   0         2
                62.82          2.27        1.4792    3   1   2         4
                64.72          4.12        1.4403    2   3   3         4
                66.41          5.20        1.4077    1   6   3         4
                67.99          5.85        1.3788    3   6   1         4
                68.06          2.47        1.3775    0   0   4         2
                69.47          4.03        1.3531    0   2   4         4
                69.59          3.33        1.3510    1  10   1         4
                70.37          3.45        1.3378    2   5   3         4
                71.00          1.48        1.3275    1   1   4         4
                71.17          5.15        1.3248    4   0   0         1
                71.34          1.11        1.3221    3   5   2         4
                71.98         13.41        1.3119    2   8   2         4
                72.55          2.23        1.3030    4   2   0         2
                74.12          1.04        1.2792    0  10   2         4
                78.21          1.35        1.2222    2   0   4         2
                79.44          1.74        1.2064    3   7   2         4
                79.89          4.55        1.2007    3   4   3         4
                80.44          3.34        1.1939    4   0   2         2
                84.01          3.65        1.1520    2  10   2         4
                84.37          3.29        1.1480    1  12   1         4
                86.47          3.16        1.1254    3   6   3         4
                87.02          2.58        1.1198    1   7   4         4
                89.42          1.70        1.0958    3  10   1         4
                89.49          1.24        1.0951    0   8   4         4
================================================================================
       XPOW Copyright 1993 Bob Downs, Ranjini Swaminathan and Kurt Bartelmehs
  For reference, see Downs et al. (1993) American Mineralogist 78, 1104-1107.
_END_
      Quartz
      Ikuta D, Kawame N, Banno S, Hirajima T, Ito K, Rakovan J F, Downs R T, Tamada O
      American Mineralogist 92 (2007) 57-63
      First in situ X-ray diffraction identification of coesite and retrograde quartz on a glass
      thin section of an ultrahigh-pressure metamorphic rock and their crystal structure details
      Locality: Oomine granite, Tenkawa-mura, Nara, Southwest Japan
      Sample: in air
      _database_code_amcsd 0004266

      CELL PARAMETERS:   4.9180  4.9180  5.4070   90.000   90.000  120.000
      SPACE GROUP: P3_221
      X-RAY WAVELENGTH:     1.541838
      CELL VOLUME:     113.257
      DENSITY (gm/cm3):     2.643
      CHEMICAL FORMULA: Si O2
      MAX. ABS. INTENSITY / VOLUME**2:      35.05825984
               2-THETA      INTENSITY    D-SPACING   H   K   L   Multiplicity
                20.86         19.94        4.2591    1   0   0         6
                26.64         69.83        3.3458    0   1   1         6
                26.64         30.17        3.3458    1   0   1         6
                36.54          7.33        2.4590    1   1   0         3
                39.48          1.07        2.2825    0   1   2         6
                39.48          6.17        2.2825    1   0   2         6
                40.29          3.25        2.2384    1   1   1         6
                42.45          5.32        2.1296    2   0   0         6
                45.79          2.14        1.9814    2   0   1         6
                50.15         12.55        1.8191    1   1   2         6
                54.88          3.13        1.6729    0   2   2         6
                55.35          1.61        1.6598    0   1   3         6
                59.96          5.03        1.5429    1   2   1         6
                59.96          4.13        1.5429    2   1   1         6
                64.05          1.76        1.4537    1   1   3         6
                67.75          1.37        1.3832    2   1   2         6
                67.75          4.26        1.3832    1   2   2         6
                68.16          1.36        1.3757    0   2   3         6
                68.16          5.34        1.3757    2   0   3         6
                68.31          4.23        1.3732    0   3   1         6
                73.50          1.76        1.2884    1   0   4         6
                75.66          1.92        1.2569    3   0   2         6
                79.90          2.37        1.2006    2   1   3         6
                81.20          2.44        1.1846    1   1   4         6
================================================================================
       XPOW Copyright 1993 Bob Downs, Ranjini Swaminathan and Kurt Bartelmehs
  For reference, see Downs et al. (1993) American Mineralogist 78, 1104-1107.
_END_
      Gypsum
      Comodi P, Nazzareni S, Zanazzi P F, Speziale S
      American Mineralogist 93 (2008) 1530-1537
      High-pressure behavior of gypsum: A single-crystal X-ray study
      Locality: Valle di Caramanico, Abruzzo, Italy
      Note: P = 0.0001 GPa
      _database_code_amcsd 0004651

      CELL PARAMETERS:   6.2770 15.1810  5.6720   90.000  114.110   90.000
      SPACE GROUP: C2/c
      X-RAY WAVELENGTH:     1.541838
      CELL VOLUME:     493.340
      DENSITY (gm/cm3):     2.318
      CHEMICAL FORMULA: Ca S O6 H4
      MAX. ABS. INTENSITY / VOLUME**2:      12.00416415
               2-THETA      INTENSITY    D-SPACING   H   K   L   Multiplicity
                11.66         78.06        7.5905    0   2   0         2
                18.73          1.27        4.7368   -1   1   1         4
                20.77        100.00        4.2771    0   2   1         4
                23.44         10.73        3.7952    0   4   0         2
                23.46          2.57        3.7928    1   3   0         4
                28.17          4.19        3.1678    1   1   1         4
                29.18         71.76        3.0609    0   4   1         4
                31.17         48.18        2.8697   -2   2   1         4
                31.22          3.08        2.8647    2   0   0         2
                32.14          9.65        2.7847   -1   1   2         4
                32.83          1.01        2.7281    1   3   1         4
                33.43         35.98        2.6802    2   2   0         4
                34.59          3.89        2.5932   -1   5   1         4
                34.65          2.13        2.5886    0   0   2         2
                36.03         11.17        2.4929   -2   0   2         2
                36.35          1.14        2.4718   -1   3   2         4
                36.68          6.90        2.4500    0   2   2         4
                37.46          3.75        2.4007   -2   4   1         4
                40.73         13.25        2.2152    1   5   1         4
                42.26          1.73        2.1385    0   4   2         4
                43.43         15.19        2.0836   -2   4   2         4
                43.56          4.43        2.0779    2   2   1         4
                43.70          6.36        2.0713   -1   5   2         4
                43.71          5.47        2.0708   -3   1   1         4
                44.29          4.74        2.0450    1   1   2         4
                45.62          3.02        1.9887   -1   7   1         4
                46.53          2.99        1.9518   -3   1   2         4
                47.94          1.18        1.8976    0   8   0         2
                47.97         13.76        1.8964    2   6   0         4
                48.48         12.43        1.8775    2   4   1         4
                48.87          2.81        1.8635   -1   1   3         4
                50.44         12.73        1.8094    0   6   2         4
                50.81          5.51        1.7968   -2   2   3         4
                51.12          1.16        1.7868    3   3   0         4
                51.28          2.01        1.7817    0   8   1         4
                51.46          9.75        1.7758   -2   6   2         4
                53.70          1.05        1.7068    1   5   2         4
                54.53          2.20        1.6828    0   2   3         4
                55.25          6.24        1.6625   -2   4   3         4
                55.97          3.32        1.6430    2   6   1         4
                56.85          5.44        1.6195    2   0   2         2
                56.89          2.95        1.6184   -2   8   1         4
                56.91          1.90        1.6181    1   9   0         4
                58.25          1.43        1.5839    2   2   2         4
                58.33          1.68        1.5820    2   8   0         4
                58.45          1.07        1.5789   -3   3   3         4
                60.49          2.23        1.5304    0   8   2         4
                60.98          1.32        1.5194    3   3   1         4
                61.40          1.19        1.5099   -2   8   2         4
                64.87          3.88        1.4374   -4   4   1         4
                65.12          1.95        1.4324    4   0   0         2
                65.95          2.71        1.4164   -2   0   4         2
                66.81          2.14        1.4002   -4   2   3         4
                68.83          1.06        1.3640    2   6   2         4
                68.87          4.59        1.3634   -2  10   1         4
                70.24          1.01        1.3401    4   4   0         4
                70.62          1.61        1.3338   -4   4   3         4
                71.19          1.69        1.3244   -2   8   3         4
                71.37          2.54        1.3216   -4   6   2         4
                74.29          2.16        1.2767    0   8   3         4
                76.17          1.37        1.2498    2   2   3         4
                76.41          1.56        1.2465    4   6   0         4
                76.41          1.32        1.2464   -4   0   4         2
                76.73          1.50        1.2421    2  10   1         4
                77.01          2.87        1.2382    4   2   1         4
                77.48          1.37        1.2319    2   8   2         4
                77.63          1.76        1.2300   -4   2   4         4
                79.80          2.06        1.2019   -4   8   1         4
                79.80          1.68        1.2018    2   4   3         4
                79.92          2.17        1.2004   -4   8   2         4
                83.54          1.41        1.1573    2  12   0         4
                83.99          2.05        1.1523    0   6   4         4
                85.12          4.01        1.1398    0  10   3         4
                85.42          1.30        1.1366    0  12   2         4
                87.18          1.10        1.1181   -4   6   4         4
================================================================================
       XPOW Copyright 1993 Bob Downs, Ranjini Swaminathan and Kurt Bartelmehs
  For reference, see Downs et al. (1993) American Mineralogist 78, 1104-1107.
_END_
      Gehlenite
      Louisnathan S J
      The Canadian Mineralogist 10 (1971) 822-837
      Refinement of the crystal structure of a natural gehlenite, Ca2Al(Al,Si)2O7
      Locality: Crestmore, California, USA
      _database_code_amcsd 0005090

      CELL PARAMETERS:   7.7160  7.7160  5.0890   90.000   90.000   90.000
      SPACE GROUP: P-42_1m
      X-RAY WAVELENGTH:     1.541838
      CELL VOLUME:     302.982
      DENSITY (gm/cm3):     3.011
      CHEMICAL FORMULA: Ca2 Al1.91 Mg.05 Fe.02 Si1.02 O7
      MAX. ABS. INTENSITY / VOLUME**2:      21.14048487
               2-THETA      INTENSITY    D-SPACING   H   K   L   Multiplicity
                16.25          5.41        5.4560    1   1   0         4
                17.43          2.59        5.0890    0   0   1         2
                20.91          2.97        4.2482    1   0   1         8
                23.05          1.42        3.8580    2   0   0         4
                23.91         18.32        3.7215    1   1   1         4
                25.82          2.57        3.4507    2   1   0         8
                29.04         21.43        3.0744    2   0   1         8
                31.32        100.00        2.8560    2   1   1         8
                32.83          5.00        2.7280    2   2   0         4
                35.27          3.39        2.5445    0   0   2         2
                36.84         16.87        2.4400    3   1   0         8
                37.21          7.73        2.4165    1   0   2         8
                37.40          9.01        2.4043    2   2   1         4
                39.06          3.53        2.3061    1   1   2         4
                39.25          8.71        2.2955    3   0   1         8
                41.02          1.65        2.2002    3   1   1         8
                44.23          9.93        2.0479    2   1   2         8
                46.01          2.29        1.9727    3   2   1         8
                47.11          8.20        1.9290    4   0   0         4
                48.65          4.30        1.8714    4   1   0         8
                48.95          2.57        1.8607    2   2   2         4
                50.16          8.94        1.8187    3   3   0         4
                51.92         24.55        1.7611    3   1   2         8
                52.07          7.44        1.7564    4   1   1         8
                53.08          6.05        1.7254    4   2   0         8
                53.51          3.28        1.7126    3   3   1         4
                56.16          2.10        1.6378    3   2   2         8
                56.84          1.39        1.6198    1   1   3         4
                60.85          8.40        1.5223    2   1   3         8
                62.80          1.78        1.4796    3   3   2         4
                64.21          1.89        1.4505    5   1   1         8
                64.71          3.93        1.4405    2   2   3         4
                65.35          1.59        1.4280    4   2   2         8
                65.97          1.46        1.4161    3   0   3         8
                67.21          1.87        1.3928    3   1   3         8
                67.97         10.14        1.3792    5   2   1         8
                68.83          3.58        1.3640    4   4   0         4
                70.89          1.23        1.3294    3   2   3         8
                71.50          1.13        1.3195    4   3   2         8
                71.63          1.21        1.3175    4   4   1         4
                73.66          3.55        1.2860    6   0   0         4
                74.59          1.38        1.2723    0   0   4         2
                75.67          4.42        1.2568    4   1   3         8
                76.26          1.21        1.2485    5   2   2         8
                76.85          1.01        1.2405    3   3   3         4
                77.56          1.33        1.2308    6   1   1         8
                81.05          1.58        1.1864    6   2   1         8
                82.21          2.22        1.1726    5   4   1         8
                84.39          2.09        1.1477    6   0   2         8
                85.07          1.19        1.1404    3   0   4         8
                86.11          2.19        1.1292    5   1   3         8
                86.22          2.07        1.1281    3   1   4         8
                89.54          2.13        1.0946    5   2   3         8
================================================================================
       XPOW Copyright 1993 Bob Downs, Ranjini Swaminathan and Kurt Bartelmehs
  For reference, see Downs et al. (1993) American Mineralogist 78, 1104-1107.
_END_
      Anhydrite
      Hawthorne F C, Ferguson R B
      The Canadian Mineralogist 13 (1975) 289-292
      Anhydrous sulphates. II. Refinement of the crystal structure of anhydrite
      _database_code_amcsd 0005117

      CELL PARAMETERS:   6.9930  6.9950  6.2450   90.000   90.000   90.000
      SPACE GROUP: Amma
      X-RAY WAVELENGTH:     1.541838
      CELL VOLUME:     305.481
      DENSITY (gm/cm3):     2.960
      CHEMICAL FORMULA: Ca S O4
      MAX. ABS. INTENSITY / VOLUME**2:      15.74419434
               2-THETA      INTENSITY    D-SPACING   H   K   L   Multiplicity
                22.94          8.87        3.8770    1   1   1         8
                25.47         98.76        3.4975    0   2   0         2
                25.47        100.00        3.4965    2   0   0         2
                28.59          3.97        3.1225    0   0   2         2
                31.37         60.16        2.8512    1   0   2         4
                32.00          5.89        2.7965    2   1   1         8
                36.33         13.95        2.4728    2   2   0         4
                38.66         33.96        2.3293    0   2   2         4
                38.66          2.43        2.3290    2   0   2         4
                40.83         38.88        2.2099    1   2   2         8
                41.33         12.21        2.1844    0   3   1         4
                43.41         12.23        2.0846    3   1   1         8
                45.46          9.02        1.9952    0   1   3         4
                46.87          6.36        1.9385    2   2   2         8
                48.75         27.77        1.8679    3   0   2         4
                49.18          6.07        1.8526    2   3   1         8
                52.31         10.57        1.7487    0   4   0         2
                52.33         10.25        1.7483    4   0   0         2
                55.79         27.63        1.6477    3   2   2         8
                57.85          4.75        1.5939    3   3   1         8
                59.06          3.90        1.5640    2   4   0         4
                59.07          3.64        1.5638    4   2   0         4
                60.70          5.48        1.5258    0   4   2         4
                60.79          1.02        1.5237    1   0   4         4
                61.13          1.26        1.5159    1   3   3         8
                62.28          9.86        1.4907    1   4   2         8
                65.47          4.01        1.4257    0   2   4         4
                65.47          1.56        1.4256    2   0   4         4
                65.81          1.77        1.4192    2   3   3         8
                66.91          1.46        1.3984    2   4   2         8
                66.92          1.91        1.3982    4   2   2         8
                66.99          3.93        1.3969    1   2   4         8
                68.78          1.40        1.3649    4   3   1         8
                71.46          9.09        1.3201    2   2   4         8
                72.93          3.15        1.2972    3   0   4         4
                74.30         10.00        1.2766    3   4   2         8
