Repository: ludoleg/quant-data-vision

# quant-data-vision
Xray quant analysis

File: difdata_cement.txt (part 5 of 17)
      DENSITY (gm/cm3):     2.710
      CHEMICAL FORMULA: Ca C O3
      MAX. ABS. INTENSITY / VOLUME**2:      26.50717622
               2-THETA      INTENSITY    D-SPACING   H   K   L   Multiplicity
                74.31          3.41        1.2764    5   0   2         4
                77.15          1.88        1.2364    4   4   0         4
                78.67          7.41        1.2162    3   2   4         8
                80.02          4.33        1.1991    5   2   2         8
                82.79          3.98        1.1658    0   6   0         2
                82.82          3.98        1.1655    6   0   0         2
                82.90          1.72        1.1646    0   4   4         4
                84.30          1.90        1.1488    1   4   4         8
                88.38          3.36        1.1060    2   6   0         4
                88.41          3.36        1.1057    6   2   0         4
                88.48          4.37        1.1050    2   4   4         8
                88.49          4.60        1.1049    4   2   4         8
================================================================================
       XPOW Copyright 1993 Bob Downs, Ranjini Swaminathan and Kurt Bartelmehs
  For reference, see Downs et al. (1993) American Mineralogist 78, 1104-1107.
_END_
      Rutile
      Meagher E P, Lager G A
      The Canadian Mineralogist 17 (1979) 77-85
      Polyhedral thermal expansion in the TiO2 polymorphs: Refinement
      of the crystal structure of rutile and brookite at high temperature
      Sample at 25 degrees C
      _database_code_amcsd 0005164

      CELL PARAMETERS:   4.5930  4.5930  2.9590   90.000   90.000   90.000
      SPACE GROUP: P4_2/mnm
      X-RAY WAVELENGTH:     1.541838
      CELL VOLUME:     62.422
      DENSITY (gm/cm3):     4.250
      CHEMICAL FORMULA: Ti O2
      MAX. ABS. INTENSITY / VOLUME**2:      47.31504694
               2-THETA      INTENSITY    D-SPACING   H   K   L   Multiplicity
                27.46        100.00        3.2477    1   1   0         4
                36.11         45.49        2.4875    1   0   1         8
                39.23          6.85        2.2965    2   0   0         4
                41.27         18.21        2.1873    1   1   1         8
                44.09          6.53        2.0541    2   1   0         8
                54.37         55.31        1.6874    2   1   1        16
                56.69         16.35        1.6239    2   2   0         4
                62.81          7.69        1.4795    0   0   2         2
                64.12          7.92        1.4524    3   1   0         8
                69.08         19.30        1.3598    3   0   1         8
                69.86          9.57        1.3464    1   1   2         8
                72.49          1.02        1.3038    3   1   1        16
                76.61          2.13        1.2437    2   0   2         8
                79.91          1.09        1.2005    2   1   2        16
                82.43          4.22        1.1700    3   2   1        16
                84.35          2.78        1.1482    4   0   0         4
                89.64          6.71        1.0936    2   2   2         8
================================================================================
       XPOW Copyright 1993 Bob Downs, Ranjini Swaminathan and Kurt Bartelmehs
  For reference, see Downs et al. (1993) American Mineralogist 78, 1104-1107.
_END_
      Perovskite
      Beran A, Libowitzky E
      The Canadian Mineralogist 34 (1996) 803-809
      A single-crystal infrared spectroscopic and X-ray-diffraction study of untwinned
      San Benito perovskite containing OH groups
      _database_code_amcsd 0005501

      CELL PARAMETERS:   5.3800  5.4400  7.6390   90.000   90.000   90.000
      SPACE GROUP: Pbnm
      X-RAY WAVELENGTH:     1.541838
      CELL VOLUME:     223.572
      DENSITY (gm/cm3):     4.039
      CHEMICAL FORMULA: Ti Ca O3
      MAX. ABS. INTENSITY / VOLUME**2:      33.59094037
               2-THETA      INTENSITY    D-SPACING   H   K   L   Multiplicity
                23.25         10.42        3.8253    1   1   0         4
                23.29          4.69        3.8195    0   0   2         2
                26.05          3.09        3.4204    1   1   1         8
                32.93         25.90        2.7200    0   2   0         2
                33.14        100.00        2.7028    1   1   2         8
                33.31         23.86        2.6900    2   0   0         2
                35.02          1.04        2.5624    0   2   1         4
                37.03          1.14        2.4274    1   2   0         4
                37.29          1.71        2.4113    2   1   0         4
                38.93          1.67        2.3134    1   2   1         8
                39.14          3.88        2.3016    1   0   3         4
                39.18          3.32        2.2995    2   1   1         8
                40.72          5.09        2.2156    0   2   2         4
                41.04          4.37        2.1993    2   0   2         4
                42.66          2.20        2.1197    1   1   3         8
                44.21          1.76        2.0487    1   2   2         8
                44.43          1.23        2.0390    2   1   2         8
                47.54         44.15        1.9126    2   2   0         4
                47.62         23.66        1.9097    0   0   4         2
                49.00          1.66        1.8589    0   2   3         4
                49.10          2.03        1.8554    2   2   1         8
                53.31          2.29        1.7184    1   3   0         4
                53.59          1.97        1.7102    2   2   2         8
                53.64          1.57        1.7086    1   1   4         8
                54.75          3.71        1.6765    1   3   1         8
                58.94         15.48        1.5671    1   3   2         8
                59.11         10.44        1.5630    0   2   4         4
                59.35         10.05        1.5572    2   0   4         4
                59.42         22.79        1.5555    3   1   2         8
                65.54          1.38        1.4244    1   3   3         8
                69.06          4.31        1.3600    0   4   0         2
                69.56         18.29        1.3514    2   2   4         8
                69.94          4.05        1.3450    4   0   0         2
                74.24          1.15        1.2774    1   3   4         8
                78.87          2.53        1.2137    2   4   0         4
                79.20          4.76        1.2095    3   3   2         8
                79.31          6.18        1.2080    1   1   6         8
                79.50          2.56        1.2057    4   2   0         4
                85.09          1.02        1.1401    3   3   3         8
                88.20          3.42        1.1078    0   4   4         4
                89.02          3.39        1.0997    4   0   4         4
                89.44          1.24        1.0956    2   4   3         8
================================================================================
       XPOW Copyright 1993 Bob Downs, Ranjini Swaminathan and Kurt Bartelmehs
  For reference, see Downs et al. (1993) American Mineralogist 78, 1104-1107.
_END_
      Quartz
      Antao S M, Hassan I, Wang J, Lee P L, Toby B H
      The Canadian Mineralogist 46 (2008) 1501-1509
      State-of-the-art high-resolution powder x-ray diffraction (HRPXRD) illustrated
      with Rietveld structure refinement of quartz, sodalite, tremolite, and meionite
      Locality: not specified
      _database_code_amcsd 0006212

      CELL PARAMETERS:   4.9134  4.9134  5.4051   90.000   90.000  120.000
      SPACE GROUP: P3_221
      X-RAY WAVELENGTH:     1.541838
      CELL VOLUME:     113.007
      DENSITY (gm/cm3):     2.649
      CHEMICAL FORMULA: Si O2
      MAX. ABS. INTENSITY / VOLUME**2:      35.37928573
               2-THETA      INTENSITY    D-SPACING   H   K   L   Multiplicity
                20.88         20.27        4.2552    1   0   0         6
                26.66         69.91        3.3434    0   1   1         6
                26.66         30.09        3.3434    1   0   1         6
                36.58          7.12        2.4567    1   1   0         3
                39.50          1.04        2.2813    0   1   2         6
                39.50          6.19        2.2813    1   0   2         6
                40.33          3.30        2.2365    1   1   1         6
                42.49          5.36        2.1276    2   0   0         6
                45.84          1.02        1.9797    0   2   1         6
                45.84          2.22        1.9797    2   0   1         6
                50.18         12.68        1.8179    1   1   2         6
                54.92          3.19        1.6717    0   2   2         6
                55.38          1.66        1.6591    0   1   3         6
                60.01          4.16        1.5415    2   1   1         6
                60.01          5.05        1.5415    1   2   1         6
                64.09          1.76        1.4529    1   1   3         6
                67.81          1.46        1.3821    2   1   2         6
                67.81          4.34        1.3821    1   2   2         6
                68.21          1.40        1.3749    0   2   3         6
                68.21          5.47        1.3749    2   0   3         6
                68.38          4.31        1.3719    0   3   1         6
                73.54          1.82        1.2879    1   0   4         6
                75.73          1.98        1.2559    3   0   2         6
                79.96          2.45        1.1998    2   1   3         6
                81.25          2.53        1.1840    1   1   4         6
================================================================================
       XPOW Copyright 1993 Bob Downs, Ranjini Swaminathan and Kurt Bartelmehs
  For reference, see Downs et al. (1993) American Mineralogist 78, 1104-1107.
_END_
      Perovskite
      Knight K S
      The Canadian Mineralogist 47 (2009) 381-400
      Parameterization of the crystal structures of centerosymmetric
      zone-boundary-tilted perovskites: An analysis in terms of symmetry-adapted
      basis-vectors of the cubic aristotype phase
      _database_code_amcsd 0006288

      CELL PARAMETERS:   5.3809  5.4371  7.6421   90.000   90.000   90.000
      SPACE GROUP: Pbnm
      X-RAY WAVELENGTH:     1.541838
      CELL VOLUME:     223.583
      DENSITY (gm/cm3):     4.039
      CHEMICAL FORMULA: Ca Ti O3
      MAX. ABS. INTENSITY / VOLUME**2:      33.13012607
               2-THETA      INTENSITY    D-SPACING   H   K   L   Multiplicity
                23.26         10.34        3.8246    1   1   0         4
                23.28          4.70        3.8210    0   0   2         2
                26.05          3.09        3.4202    1   1   1         8
                32.95         25.89        2.7185    0   2   0         2
                33.14        100.00        2.7031    1   1   2         8
                33.30         23.74        2.6905    2   0   0         2
                35.03          1.02        2.5613    0   2   1         4
                37.05          1.16        2.4265    1   2   0         4
                37.29          1.71        2.4114    2   1   0         4
                38.94          1.71        2.3127    1   2   1         8
                39.12          3.92        2.3024    1   0   3         4
                39.17          3.28        2.2996    2   1   1         8
                40.73          5.16        2.2151    0   2   2         4
                41.03          4.42        2.1999    2   0   2         4
                42.65          2.17        2.1201    1   1   3         8
                44.22          1.76        2.0484    1   2   2         8
                44.42          1.21        2.0393    2   1   2         8
                47.55         43.46        1.9123    2   2   0         4
                47.60         23.40        1.9105    0   0   4         2
                49.01          1.64        1.8588    0   2   3         4
                49.11          2.00        1.8551    2   2   1         8
                53.34          2.18        1.7176    1   3   0         4
                53.59          1.88        1.7101    2   2   2         8
                53.62          1.48        1.7091    1   1   4         8
                54.78          3.63        1.6758    1   3   1         8
                58.96         15.04        1.5666    1   3   2         8
                59.10         10.14        1.5631    0   2   4         4
                59.33          9.72        1.5577    2   0   4         4
                59.41         22.27        1.5558    3   1   2         8
                65.55          1.34        1.4241    1   3   3         8
                69.10          4.12        1.3593    0   4   0         2
                69.55         17.53        1.3516    2   2   4         8
                69.93          3.87        1.3452    4   0   0         2
                74.25          1.05        1.2773    1   3   4         8
                78.90          2.38        1.2132    2   4   0         4
                79.21          4.49        1.2093    3   3   2         8
                79.28          5.82        1.2084    1   1   6         8
                79.49          2.38        1.2057    4   2   0         4
                88.22          3.19        1.1076    0   4   4         4
                89.00          3.14        1.0999    4   0   4         4
                89.47          1.18        1.0953    2   4   3         8
================================================================================
       XPOW Copyright 1993 Bob Downs, Ranjini Swaminathan and Kurt Bartelmehs
  For reference, see Downs et al. (1993) American Mineralogist 78, 1104-1107.
_END_
      Quartz
      Kihara K
      European Journal of Mineralogy 2 (1990) 63-77
      An X-ray study of the temperature dependence of the quartz structure
      Sample: at T = 298 K
      _database_code_amcsd 0006362

      CELL PARAMETERS:   4.9137  4.9137  5.4047   90.000   90.000  120.000
      SPACE GROUP: P3_221
      X-RAY WAVELENGTH:     1.541838
      CELL VOLUME:     113.011
      DENSITY (gm/cm3):     2.649
      CHEMICAL FORMULA: Si O2
      MAX. ABS. INTENSITY / VOLUME**2:      35.25274723
               2-THETA      INTENSITY    D-SPACING   H   K   L   Multiplicity
                20.88         19.90        4.2554    1   0   0         6
                26.66         69.97        3.3434    0   1   1         6
                26.66         30.03        3.3434    1   0   1         6
                36.57          7.22        2.4569    1   1   0         3
                39.50          1.03        2.2812    0   1   2         6
                39.50          6.26        2.2812    1   0   2         6
                40.32          3.23        2.2366    1   1   1         6
                42.49          5.32        2.1277    2   0   0         6
                45.83          2.10        1.9798    2   0   1         6
                50.18         12.64        1.8179    1   1   2         6
                54.92          3.10        1.6717    0   2   2         6
                55.38          1.64        1.6590    0   1   3         6
                60.01          5.03        1.5416    1   2   1         6
                60.01          4.18        1.5416    2   1   1         6
                64.10          1.75        1.4528    1   1   3         6
                67.81          4.28        1.3821    1   2   2         6
                67.81          1.41        1.3821    2   1   2         6
                68.21          1.38        1.3749    0   2   3         6
                68.21          5.41        1.3749    2   0   3         6
                68.37          4.23        1.3720    0   3   1         6
                73.54          1.78        1.2878    1   0   4         6
                75.73          1.97        1.2560    3   0   2         6
                79.96          2.36        1.1998    2   1   3         6
                81.26          2.46        1.1839    1   1   4         6
================================================================================
       XPOW Copyright 1993 Bob Downs, Ranjini Swaminathan and Kurt Bartelmehs
  For reference, see Downs et al. (1993) American Mineralogist 78, 1104-1107.
_END_
      Stratlingite
      Rinaldi R, Sacerdoti M, Passaglia E
      European Journal of Mineralogy 2 (1990) 841-849
      Stratlingite: crystal structure, chemistry, and a reexamination
      of its polytype vertumnite
      _database_code_amcsd 0006404

      CELL PARAMETERS:   5.7450  5.7450 37.7700   90.000   90.000  120.000
      SPACE GROUP: R-3m
      X-RAY WAVELENGTH:     1.541838
      CELL VOLUME:     1079.587
      DENSITY (gm/cm3):     2.053
      CHEMICAL FORMULA: Al2.11 Ca2 Si1.11 O16.25 H16.5
      MAX. ABS. INTENSITY / VOLUME**2:      9.649707997
               2-THETA      INTENSITY    D-SPACING   H   K   L   Multiplicity
                 7.02        100.00       12.5900    0   0   3         2
                14.07         25.95        6.2950    0   0   6         2
                17.98          6.96        4.9327    1   0   1         6
                18.44          4.90        4.8112    0   1   2         6
                20.17         16.63        4.4017    1   0   4         6
                21.17         48.20        4.1967    0   0   9         2
                21.38         23.53        4.1551    0   1   5         6
                24.33          1.26        3.6577    1   0   7         6
                26.02          6.16        3.4247    0   1   8         6
                31.14         45.05        2.8725    1   1   0         6
                31.66          1.39        2.8260    0   1  11         6
                34.32         12.71        2.6133    1   1   6        12
                35.66          2.21        2.5180    0   0  15         2
                35.79          9.36        2.5089    1   0  13         6
                36.19         15.03        2.4823    0   2   1         6
                37.38         13.39        2.4056    0   2   4         6
                37.94          4.80        2.3716    0   1  14         6
                37.96          7.77        2.3704    1   1   9        12
                38.08          8.52        2.3628    2   0   5         6
                42.38          6.54        2.1327    1   0  16         6
                42.61         10.64        2.1217    1   1  12        12
                43.56          4.63        2.0775    0   2  10         6
                44.67          8.83        2.0287    0   1  17         6
                45.00          3.03        2.0145    2   0  11         6
                48.05          8.43        1.8935    1   1  15        12
                48.16          5.62        1.8896    0   2  13         6
                49.42          4.20        1.8443    2   1   4        12
                49.86         11.03        1.8288    2   0  14         6
                49.98          1.34        1.8248    1   2   5        12
                50.76          2.48        1.7986    0   0  21         2
                55.40         13.35        1.6584    3   0   0         6
                55.45          3.66        1.6571    2   0  17         6
                55.92          1.70        1.6442    0   3   3         6
                55.92          1.85        1.6442    3   0   3         6
                57.46          1.74        1.6037    0   3   6         6
                57.46          2.66        1.6037    3   0   6         6
                58.46          2.48        1.5787    2   1  13        12
                59.26          1.60        1.5594    0   1  23         6
                59.96          3.39        1.5427    1   2  14        12
                59.98          1.13        1.5424    0   3   9         6
                59.98          1.80        1.5424    3   0   9         6
                61.66          1.49        1.5042    2   0  20         6
                63.22          1.07        1.4708    2   1  16        12
                64.93          6.77        1.4362    2   2   0         6
                64.97          5.13        1.4354    1   2  17        12
                67.12          1.05        1.3945    0   1  26         6
                67.91          2.54        1.3802    1   1  24        12
                68.46          1.65        1.3705    2   0  23         6
                69.13          3.38        1.3589    2   2   9        12
                70.70          1.20        1.3325    1   2  20        12
                75.45          1.41        1.2600    0   1  29         6
                76.41          1.02        1.2465    1   3  13        12
                77.11          1.81        1.2369    1   2  23        12
                82.24          1.00        1.1722    3   1  17        12
                84.22          1.03        1.1496    1   2  26        12
================================================================================
       XPOW Copyright 1993 Bob Downs, Ranjini Swaminathan and Kurt Bartelmehs
  For reference, see Downs et al. (1993) American Mineralogist 78, 1104-1107.
_END_
      Periclase
      Boiocchi M, Caucia F, Merli M, Prella D, Ungaretti L
      European Journal of Mineralogy 13 (2001) 871-881
      Crystal-chemical reasons for the immiscibility of periclase and wustite
      under lithospheric P,T conditions
      Sample: Per.synt
      _database_code_amcsd 0006901

      CELL PARAMETERS:   4.2113  4.2113  4.2113   90.000   90.000   90.000
      SPACE GROUP: Fm-3m
      X-RAY WAVELENGTH:     1.541838
      CELL VOLUME:     74.688
      DENSITY (gm/cm3):     3.584
      CHEMICAL FORMULA: Mg O
      MAX. ABS. INTENSITY / VOLUME**2:      35.73488541
               2-THETA      INTENSITY    D-SPACING   H   K   L   Multiplicity
                36.97         10.48        2.4314    1   1   1         8
                42.95        100.00        2.1056    2   0   0         6
                62.37         53.41        1.4889    2   2   0        12
                74.77          6.51        1.2698    3   1   1        24
                78.71         15.29        1.2157    2   2   2         8
================================================================================
       XPOW Copyright 1993 Bob Downs, Ranjini Swaminathan and Kurt Bartelmehs
  For reference, see Downs et al. (1993) American Mineralogist 78, 1104-1107.
_END_
      Periclase
      Boiocchi M, Caucia F, Merli M, Prella D, Ungaretti L
      European Journal of Mineralogy 13 (2001) 871-881
      Crystal-chemical reasons for the immiscibility of periclase and wustite
      under lithospheric P,T conditions
      Sample: Per.4041
      _database_code_amcsd 0006902

      CELL PARAMETERS:   4.2154  4.2154  4.2154   90.000   90.000   90.000
      SPACE GROUP: Fm-3m
      X-RAY WAVELENGTH:     1.541838
      CELL VOLUME:     74.906
      DENSITY (gm/cm3):     3.647
      CHEMICAL FORMULA: (Mg.974 Fe.026) O
      MAX. ABS. INTENSITY / VOLUME**2:      37.13604307
               2-THETA      INTENSITY    D-SPACING   H   K   L   Multiplicity
                36.93         12.01        2.4338    1   1   1         8
                42.91        100.00        2.1077    2   0   0         6
                62.30         53.50        1.4904    2   2   0        12
                74.68          7.05        1.2710    3   1   1        24
                78.62         15.33        1.2169    2   2   2         8
================================================================================
       XPOW Copyright 1993 Bob Downs, Ranjini Swaminathan and Kurt Bartelmehs
  For reference, see Downs et al. (1993) American Mineralogist 78, 1104-1107.
_END_
      Periclase
      Boiocchi M, Caucia F, Merli M, Prella D, Ungaretti L
      European Journal of Mineralogy 13 (2001) 871-881
      Crystal-chemical reasons for the immiscibility of periclase and wustite
      under lithospheric P,T conditions
      Sample: Per.3363
      _database_code_amcsd 0006903

      CELL PARAMETERS:   4.2178  4.2178  4.2178   90.000   90.000   90.000
      SPACE GROUP: Fm-3m
      X-RAY WAVELENGTH:     1.541838
      CELL VOLUME:     75.034
      DENSITY (gm/cm3):     3.685
      CHEMICAL FORMULA: (Mg.958 Fe.042) O
      MAX. ABS. INTENSITY / VOLUME**2:      38.02415204
               2-THETA      INTENSITY    D-SPACING   H   K   L   Multiplicity
                36.91         13.00        2.4351    1   1   1         8
                42.88        100.00        2.1089    2   0   0         6
                62.26         53.57        1.4912    2   2   0        12
                74.63          7.45        1.2717    3   1   1        24
                78.57         15.37        1.2176    2   2   2         8
================================================================================
       XPOW Copyright 1993 Bob Downs, Ranjini Swaminathan and Kurt Bartelmehs
  For reference, see Downs et al. (1993) American Mineralogist 78, 1104-1107.
_END_
      Periclase
      Boiocchi M, Caucia F, Merli M, Prella D, Ungaretti L
      European Journal of Mineralogy 13 (2001) 871-881
      Crystal-chemical reasons for the immiscibility of periclase and wustite
      under lithospheric P,T conditions
      Sample: after heating to 1100 deg C
      _database_code_amcsd 0006904

      CELL PARAMETERS:   4.2120  4.2120  4.2120   90.000   90.000   90.000
      SPACE GROUP: Fm-3m
      X-RAY WAVELENGTH:     1.541838
      CELL VOLUME:     74.725
      DENSITY (gm/cm3):     3.611
      CHEMICAL FORMULA: (Mg.99 Fe.01) O
      MAX. ABS. INTENSITY / VOLUME**2:      36.29024057
               2-THETA      INTENSITY    D-SPACING   H   K   L   Multiplicity
                36.97         11.07        2.4318    1   1   1         8
                42.95        100.00        2.1060    2   0   0         6
                62.35         53.44        1.4892    2   2   0        12
                74.75          6.72        1.2700    3   1   1        24
                78.70         15.30        1.2159    2   2   2         8
================================================================================
       XPOW Copyright 1993 Bob Downs, Ranjini Swaminathan and Kurt Bartelmehs
  For reference, see Downs et al. (1993) American Mineralogist 78, 1104-1107.
_END_
      Bassanite
      Ballirano P, Maras A, Meloni S, Caminiti R
      European Journal of Mineralogy 13 (2001) 985-993
      The monoclinic I2 structure of bassanite, calcium sulphate hemihydrate
      _database_code_amcsd 0006909

      CELL PARAMETERS:  12.0350  6.9294 12.6705   90.000   90.266   90.000
      SPACE GROUP: I2
      X-RAY WAVELENGTH:     1.541838
      CELL VOLUME:     1056.649
      DENSITY (gm/cm3):     2.737
      CHEMICAL FORMULA: Ca2 S2 O9 H2
      MAX. ABS. INTENSITY / VOLUME**2:      8.433167340
               2-THETA      INTENSITY    D-SPACING   H   K   L   Multiplicity
                14.57          1.14        6.0796    0   1   1         2
                14.72         48.90        6.0174    2   0   0         2
                14.75         99.74        6.0051    1   1   0         2
                20.31          2.07        4.3731   -2   0   2         2
                20.40          3.37        4.3532    1   1   2         2
                20.75          2.35        4.2815   -2   1   1         2
                22.28          2.07        3.9910   -1   0   3         2
                22.34          3.07        3.9794    1   0   3         2
                24.69          3.50        3.6064    0   1   3         2
                25.66         56.66        3.4718    3   1   0         2
                25.71         30.80        3.4647    0   2   0         1
                27.69          2.81        3.2212   -1   2   1         2
                28.91          2.12        3.0880    2   1   3         2
                29.28          7.16        3.0498   -3   1   2         2
                29.38          5.66        3.0398    0   2   2         2
                29.39          7.36        3.0394    3   1   2         2
                29.69         57.57        3.0087    4   0   0         2
                29.76        100.00        3.0026    2   2   0         2
                31.87         14.71        2.8083   -2   0   4         2
                31.91         83.69        2.8044   -1   1   4         2
                31.97         28.97        2.7990    1   1   4         2
                31.99         33.91        2.7976    2   0   4         2
                32.98          8.57        2.7157   -2   2   2         2
                33.02          4.54        2.7129    4   0   2         2
                33.25          1.05        2.6942    4   1   1         2
                34.32          2.42        2.6131    1   2   3         2
                34.92          1.09        2.5693   -3   2   1         2
                38.39          2.99        2.3447   -3   1   4         2
                38.51          4.26        2.3378    0   2   4         2
                38.55          4.54        2.3353    3   1   4         2
                39.64          1.69        2.2737    5   1   0         2
                39.66          1.51        2.2724    0   3   1         2
                39.68          2.21        2.2717    4   2   0         2
                39.74          2.76        2.2684    1   3   0         2
                40.44          1.01        2.2307   -3   2   3         2
                40.55          2.78        2.2247    3   2   3         2
                40.71          1.31        2.2164   -2   1   5         2
                40.84          1.55        2.2098    2   1   5         2
                41.39          4.91        2.1817   -2   2   4         2
                41.49          2.32        2.1764    4   0   4         2
                42.17          1.22        2.1430   -5   1   2         2
                42.21          7.37        2.1408   -4   2   2         2
                42.29         12.21        2.1371    5   1   2         2
                42.31          9.23        2.1362   -1   3   2         2
                42.31          1.20        2.1360    4   2   2         2
                42.82         15.86        2.1117    0   0   6         2
                44.72          1.84        2.0265    0   3   3         2
                45.21          1.10        2.0058    6   0   0         2
                45.30          1.49        2.0017    3   3   0         2
                46.52          1.42        1.9520    5   2   1         2
                47.30          1.02        1.9218   -2   3   3         2
                47.48          2.95        1.9148   -6   0   2         2
                47.61          4.14        1.9100   -3   3   2         2
                47.62          1.05        1.9097    6   0   2         2
                47.68          5.35        1.9074    3   3   2         2
                49.23         32.51        1.8510   -5   1   4         2
                49.28          4.24        1.8491   -4   2   4         2
                49.40          1.73        1.8450   -1   3   4         2
                49.44         31.26        1.8435    1   3   4         2
                49.45          4.06        1.8433    5   1   4         2
                49.45         25.59        1.8430    4   2   4         2
                52.73          8.60        1.7359    6   2   0         2
                52.85          2.26        1.7323    0   4   0         1
                52.95          1.47        1.7292   -2   2   6         2
                54.00          1.76        1.6982   -6   0   4         2
                54.14         22.37        1.6939   -3   3   4         2
                54.24         10.23        1.6911    6   0   4         2
                54.27          1.87        1.6904    3   3   4         2
                55.03          5.76        1.6687    7   1   0         2
                55.11          5.92        1.6666    5   3   0         2
                55.17          6.89        1.6647    2   4   0         2
                57.24          1.07        1.6096    2   4   2         2
                59.68          1.00        1.5494   -4   2   6         2
                59.91          1.10        1.5439    5   1   6         2
                60.37          1.50        1.5334   -2   0   8         2
                60.49          3.12        1.5306    1   1   8         2
                60.74          1.26        1.5249   -6   2   4         2
                60.96          1.82        1.5199    0   4   4         2
                61.80          1.15        1.5013    4   4   0         2
                62.83          3.21        1.4791   -7   1   4         2
                63.12          2.21        1.4729    5   3   4         2
                63.12          2.58        1.4728    2   4   4         2
                64.58          1.84        1.4431   -3   1   8         2
                64.71          2.54        1.4404    0   2   8         2
                64.80          2.41        1.4388    3   1   8         2
                68.98          1.25        1.3613   -8   0   4         2
                69.33          4.11        1.3554    4   4   4         2
                71.91          2.01        1.3130    9   1   0         2
                72.03          2.49        1.3111    6   4   0         2
                72.10          1.79        1.3099    3   5   0         2
                72.65          6.13        1.3014   -4   2   8         2
                72.80          6.30        1.2991   -1   3   8         2
                72.94          7.67        1.2969    5   1   8         2
                75.01          5.27        1.2662   -7   3   4         2
                75.23          4.32        1.2631    8   2   4         2
                75.24          4.11        1.2629   -1   5   4         2
                76.46          4.32        1.2458   -6   0   8         2
                76.84          7.62        1.2406    3   3   8         2
                78.78          1.68        1.2149   -9   1   4         2
                79.15          1.26        1.2101    6   4   4         2
                79.17          2.18        1.2098    3   5   4         2
                82.23          1.60        1.1723   -6   2   8         2
                82.53          1.30        1.1689    0   4   8         2
                82.63          1.12        1.1677    6   2   8         2
                83.54          4.86        1.1573    9   3   0         2
                83.75          1.97        1.1549    0   6   0         1
                84.07          1.29        1.1513   -7   1   8         2
                84.20          1.09        1.1499   -5   3   8         2
                84.49          1.66        1.1467    2   4   8         2
                85.39          1.13        1.1369   10   2   0         2
                85.49          1.46        1.1359    8   4   0         2
                86.62          2.96        1.1239   -5   5   4         2
                86.68          2.18        1.1233   10   0   4         2
                89.94          1.95        1.0908   -4   4   8         2
================================================================================
       XPOW Copyright 1993 Bob Downs, Ranjini Swaminathan and Kurt Bartelmehs
  For reference, see Downs et al. (1993) American Mineralogist 78, 1104-1107.
_END_
      Gehlenite
      Swainson I P, Dove M T, Schmahl W W, Putnis A
      Physics and Chemistry of Minerals 19 (1992) 185-195
      Neutron powder diffraction study of the akermanite-gehlenite
      solid solution series
      Sample: O% Ak
      _database_code_amcsd 0007694

      CELL PARAMETERS:   7.6850  7.6850  5.0636   90.000   90.000   90.000
      SPACE GROUP: P-42_1m
      X-RAY WAVELENGTH:     1.541838
      CELL VOLUME:     299.052
      DENSITY (gm/cm3):     3.047
      CHEMICAL FORMULA: Ca2 Al2.06 Si.95 O7
      MAX. ABS. INTENSITY / VOLUME**2:      20.51224885
               2-THETA      INTENSITY    D-SPACING   H   K   L   Multiplicity
                16.31          5.47        5.4341    1   1   0         4
                17.51          3.75        5.0636    0   0   1         2
                21.01          2.67        4.2283    1   0   1         8
                23.15          1.22        3.8425    2   0   0         4
                24.02         18.03        3.7046    1   1   1         4
                25.92          2.98        3.4368    2   1   0         8
                29.17         20.44        3.0610    2   0   1         8
                31.46        100.00        2.8437    2   1   1         8
                32.97          4.97        2.7171    2   2   0         4
                35.46          3.66        2.5318    0   0   2         2
                36.99         16.25        2.4302    3   1   0         8
                37.40          8.12        2.4047    1   0   2         8
                37.57          9.49        2.3942    2   2   1         4
                39.26          4.06        2.2949    1   1   2         4
                39.42          8.29        2.2858    3   0   1         8
                41.20          1.75        2.1909    3   1   1         8
                44.44          7.68        2.0384    2   1   2         8
                46.21          2.38        1.9645    3   2   1         8
                47.31          8.28        1.9212    4   0   0         4
                48.86          3.13        1.8639    4   1   0         8
                49.19          2.28        1.8523    2   2   2         4
                50.38          8.23        1.8114    3   3   0         4
                52.17         22.54        1.7532    3   1   2         8
                52.30          6.05        1.7491    4   1   1         8
                53.31          5.65        1.7184    4   2   0         8
                53.75          2.13        1.7055    3   3   1         4
                56.43          2.10        1.6306    3   2   2         8
                56.56          1.02        1.6273    4   2   1         8
                57.14          1.31        1.6119    1   1   3         4
                61.17          7.30        1.5150    2   1   3         8
                63.11          1.49        1.4732    3   3   2         4
                64.51          1.40        1.4445    5   1   1         8
                65.05          3.45        1.4337    2   2   3         4
                65.40          1.12        1.4271    5   2   0         8
                65.67          1.58        1.4218    4   2   2         8
                66.32          1.37        1.4094    3   0   3         8
                67.57          2.38        1.3863    3   1   3         8
                68.29          9.19        1.3736    5   2   1         8
                69.15          3.43        1.3585    4   4   0         4
                71.27          1.21        1.3232    3   2   3         8
                71.86          1.09        1.3138    4   3   2         8
                71.96          1.26        1.3121    4   4   1         4
                74.01          3.01        1.2808    6   0   0         4
                76.08          3.51        1.2511    4   1   3         8
                77.94          1.36        1.2258    6   1   1         8
                81.45          1.14        1.1816    6   2   1         8
                82.62          1.68        1.1678    5   4   1         8
                84.83          1.60        1.1429    6   0   2         8
                85.43          1.04        1.1364    4   3   3         8
