Repository: ludoleg/quant-data-vision

# quant-data-vision
Xray quant analysis

File: difdata_cement.txt (part 6 of 17)
      DENSITY (gm/cm3):     2.710
      CHEMICAL FORMULA: Ca C O3
      MAX. ABS. INTENSITY / VOLUME**2:      26.50717622
               2-THETA      INTENSITY    D-SPACING   H   K   L   Multiplicity
                85.58          1.08        1.1349    3   0   4         8
                86.59          1.89        1.1242    5   1   3         8
                86.73          1.86        1.1227    3   1   4         8
================================================================================
       XPOW Copyright 1993 Bob Downs, Ranjini Swaminathan and Kurt Bartelmehs
  For reference, see Downs et al. (1993) American Mineralogist 78, 1104-1107.
_END_
      Gehlenite
      Swainson I P, Dove M T, Schmahl W W, Putnis A
      Physics and Chemistry of Minerals 19 (1992) 185-195
      Neutron powder diffraction study of the akermanite-gehlenite
      solid solution series
      Sample: 25% Ak
      _database_code_amcsd 0007695

      CELL PARAMETERS:   7.7115  7.7115  5.0498   90.000   90.000   90.000
      SPACE GROUP: P-42_1m
      X-RAY WAVELENGTH:     1.541838
      CELL VOLUME:     300.298
      DENSITY (gm/cm3):     3.026
      CHEMICAL FORMULA: Ca2 Mg.21 Al1.54 Si1.24 O7
      MAX. ABS. INTENSITY / VOLUME**2:      20.62417259
               2-THETA      INTENSITY    D-SPACING   H   K   L   Multiplicity
                16.26          6.46        5.4529    1   1   0         4
                17.56          3.31        5.0498    0   0   1         2
                21.03          3.34        4.2246    1   0   1         8
                23.07          1.47        3.8558    2   0   0         4
                24.02         15.68        3.7051    1   1   1         4
                25.83          3.51        3.4487    2   1   0         8
                29.14         20.90        3.0646    2   0   1         8
                31.41        100.00        2.8479    2   1   1         8
                32.85          4.57        2.7264    2   2   0         4
                35.56          2.87        2.5249    0   0   2         2
                36.86         16.47        2.4386    3   1   0         8
                37.48          7.76        2.3996    1   0   2         8
                37.49          8.82        2.3991    2   2   1         4
                39.32          3.62        2.2912    1   1   2         4
                39.33          8.61        2.2908    3   0   1         8
                41.10          1.64        2.1959    3   1   1         8
                44.47          8.72        2.0373    2   1   2         8
                46.09          2.40        1.9694    3   2   1         8
                47.14          8.07        1.9279    4   0   0         4
                48.68          3.50        1.8703    4   1   0         8
                49.18          2.39        1.8525    2   2   2         4
                50.19          8.62        1.8176    3   3   0         4
                52.14         20.94        1.7541    3   1   2         8
                52.15          6.12        1.7539    4   1   1         8
                53.11          5.57        1.7243    4   2   0         8
                53.59          2.10        1.7102    3   3   1         4
                56.38          2.09        1.6320    3   2   2         8
                57.28          1.43        1.6084    1   1   3         4
                61.28          6.48        1.5127    2   1   3         8
                63.01          1.21        1.4751    3   3   2         4
                64.30          1.64        1.4488    5   1   1         8
                65.13          4.08        1.4323    2   2   3         4
                65.14          1.29        1.4320    5   2   0         8
                65.56          1.28        1.4240    4   2   2         8
                66.38          1.82        1.4082    3   0   3         8
                67.63          2.00        1.3853    3   1   3         8
                68.05          8.84        1.3777    5   2   1         8
                68.88          3.38        1.3632    4   4   0         4
                71.30          1.07        1.3227    3   2   3         8
                71.71          1.18        1.3162    4   3   2         8
                71.71          1.34        1.3161    4   4   1         4
                73.71          2.92        1.2853    6   0   0         4
                75.27          1.04        1.2624    0   0   4         2
                76.07          3.51        1.2512    4   1   3         8
                77.65          1.30        1.2296    6   1   1         8
                81.15          1.12        1.1852    6   2   1         8
                82.31          1.60        1.1715    5   4   1         8
                84.61          1.35        1.1454    6   0   2         8
                85.37          1.27        1.1371    4   3   3         8
                85.74          1.10        1.1332    3   0   4         8
                86.51          2.04        1.1250    5   1   3         8
                86.89          1.61        1.1211    3   1   4         8
                89.95          1.47        1.0907    5   2   3         8
================================================================================
       XPOW Copyright 1993 Bob Downs, Ranjini Swaminathan and Kurt Bartelmehs
  For reference, see Downs et al. (1993) American Mineralogist 78, 1104-1107.
_END_
      Akermanite
      Swainson I P, Dove M T, Schmahl W W, Putnis A
      Physics and Chemistry of Minerals 19 (1992) 185-195
      Neutron powder diffraction study of the akermanite-gehlenite
      solid solution series
      Sample: 50% Ak
      _database_code_amcsd 0007696

      CELL PARAMETERS:   7.7475  7.7475  5.0359   90.000   90.000   90.000
      SPACE GROUP: P-42_1m
      X-RAY WAVELENGTH:     1.541838
      CELL VOLUME:     302.274
      DENSITY (gm/cm3):     2.997
      CHEMICAL FORMULA: Ca2 Mg.46 Al.99 Si1.52 O7
      MAX. ABS. INTENSITY / VOLUME**2:      19.26778671
               2-THETA      INTENSITY    D-SPACING   H   K   L   Multiplicity
                16.18          8.31        5.4783    1   1   0         4
                17.61          2.92        5.0359    0   0   1         2
                21.04          4.61        4.2223    1   0   1         8
                22.96          1.95        3.8737    2   0   0         4
                24.00         15.02        3.7075    1   1   1         4
                25.71          3.92        3.4648    2   1   0         8
                29.08         21.44        3.0704    2   0   1         8
                31.34        100.00        2.8544    2   1   1         8
                32.69          4.39        2.7392    2   2   0         4
                35.66          2.47        2.5180    0   0   2         2
                36.68         17.50        2.4500    3   1   0         8
                37.37          6.90        2.4062    2   2   1         4
                37.56          7.29        2.3947    1   0   2         8
                39.20          7.23        2.2980    3   0   1         8
                39.38          3.01        2.2879    1   1   2         4
                40.97          1.28        2.2031    3   1   1         8
                44.48          9.47        2.0369    2   1   2         8
                45.92          2.12        1.9764    3   2   1         8
                46.91          6.37        1.9369    4   0   0         4
                48.44          3.22        1.8790    4   1   0         8
                49.15          2.70        1.8537    2   2   2         4
                49.94          7.72        1.8261    3   3   0         4
                51.94          6.01        1.7605    4   1   1         8
                52.08         17.23        1.7559    3   1   2         8
                52.85          5.32        1.7324    4   2   0         8
                53.37          2.14        1.7167    3   3   1         4
                56.28          1.53        1.6345    3   2   2         8
                57.41          1.64        1.6050    1   1   3         4
                61.37          4.35        1.5107    2   1   3         8
                64.01          1.68        1.4546    5   1   1         8
                65.18          3.53        1.4313    2   2   3         4
                65.39          1.12        1.4272    4   2   2         8
                66.43          1.67        1.4074    3   0   3         8
                67.66          1.21        1.3848    3   1   3         8
                67.74          6.63        1.3833    5   2   1         8
                68.51          2.59        1.3696    4   4   0         4
                71.37          1.06        1.3216    4   4   1         4
                73.32          2.30        1.2912    6   0   0         4
                76.02          2.36        1.2519    4   1   3         8
                81.88          1.14        1.1765    5   4   1         8
                84.28          1.03        1.1490    6   0   2         8
                86.37          1.57        1.1265    5   1   3         8
                87.02          1.09        1.1198    3   1   4         8
================================================================================
       XPOW Copyright 1993 Bob Downs, Ranjini Swaminathan and Kurt Bartelmehs
  For reference, see Downs et al. (1993) American Mineralogist 78, 1104-1107.
_END_
      Akermanite
      Swainson I P, Dove M T, Schmahl W W, Putnis A
      Physics and Chemistry of Minerals 19 (1992) 185-195
      Neutron powder diffraction study of the akermanite-gehlenite
      solid solution series
      Sample: 75% Ak
      _database_code_amcsd 0007697

      CELL PARAMETERS:   7.7853  7.7853  5.0211   90.000   90.000   90.000
      SPACE GROUP: P-42_1m
      X-RAY WAVELENGTH:     1.541838
      CELL VOLUME:     304.333
      DENSITY (gm/cm3):     2.969
      CHEMICAL FORMULA: Ca2 Mg.71 Al.51 Si1.74 O7
      MAX. ABS. INTENSITY / VOLUME**2:      19.40603466
               2-THETA      INTENSITY    D-SPACING   H   K   L   Multiplicity
                16.10          9.21        5.5050    1   1   0         4
                17.66          2.32        5.0211    0   0   1         2
                21.05          6.06        4.2196    1   0   1         8
                22.85          2.58        3.8926    2   0   0         4
                23.99         13.39        3.7098    1   1   1         4
                25.58          4.39        3.4817    2   1   0         8
                29.02         22.54        3.0764    2   0   1         8
                31.26        100.00        2.8611    2   1   1         8
                32.53          4.06        2.7525    2   2   0         4
                35.77          1.80        2.5106    0   0   2         2
                36.50         16.57        2.4619    3   1   0         8
                37.25          6.21        2.4136    2   2   1         4
                37.65          7.25        2.3894    1   0   2         8
                39.07          7.24        2.3054    3   0   1         8
                39.45          2.93        2.2842    1   1   2         4
                40.82          1.40        2.2105    3   1   1         8
                44.49         10.76        2.0364    2   1   2         8
                45.74          2.12        1.9836    3   2   1         8
                46.67          6.17        1.9463    4   0   0         4
                48.19          4.21        1.8882    4   1   0         8
                49.12          3.02        1.8549    2   2   2         4
                49.68          8.48        1.8350    3   3   0         4
                51.72          6.61        1.7674    4   1   1         8
                52.03         16.25        1.7578    3   1   2         8
                52.57          5.14        1.7408    4   2   0         8
                53.14          2.14        1.7235    3   3   1         4
                56.19          1.76        1.6371    3   2   2         8
                57.56          1.60        1.6013    1   1   3         4
                61.47          3.64        1.5085    2   1   3         8
                63.71          1.74        1.4608    5   1   1         8
                65.24          3.93        1.4301    2   2   3         4
                66.47          2.03        1.4065    3   0   3         8
                67.41          6.65        1.3893    5   2   1         8
                68.13          2.45        1.3763    4   4   0         4
                71.02          1.15        1.3273    4   4   1         4
                71.27          1.09        1.3232    4   3   2         8
                72.90          2.20        1.2975    6   0   0         4
                75.98          2.64        1.2525    4   1   3         8
                81.44          1.23        1.1817    5   4   1         8
                85.10          1.12        1.1400    4   3   3         8
                86.23          1.61        1.1280    5   1   3         8
================================================================================
       XPOW Copyright 1993 Bob Downs, Ranjini Swaminathan and Kurt Bartelmehs
  For reference, see Downs et al. (1993) American Mineralogist 78, 1104-1107.
_END_
      Akermanite
      Swainson I P, Dove M T, Schmahl W W, Putnis A
      Physics and Chemistry of Minerals 19 (1992) 185-195
      Neutron powder diffraction study of the akermanite-gehlenite
      solid solution series
      Sample: 100% Ak
      _database_code_amcsd 0007698

      CELL PARAMETERS:   7.8288  7.8288  5.0052   90.000   90.000   90.000
      SPACE GROUP: P-42_1m
      X-RAY WAVELENGTH:     1.541838
      CELL VOLUME:     306.769
      DENSITY (gm/cm3):     2.941
      CHEMICAL FORMULA: Ca2 Mg.96 Si2 O7
      MAX. ABS. INTENSITY / VOLUME**2:      19.81043446
               2-THETA      INTENSITY    D-SPACING   H   K   L   Multiplicity
                16.01         11.83        5.5358    1   1   0         4
                17.72          2.15        5.0052    0   0   1         2
                21.07          7.93        4.2170    1   0   1         8
                22.72          3.56        3.9144    2   0   0         4
                23.97         10.16        3.7127    1   1   1         4
                25.44          5.92        3.5011    2   1   0         8
                28.96         21.91        3.0834    2   0   1         8
                31.18        100.00        2.8689    2   1   1         8
                32.34          3.55        2.7679    2   2   0         4
                35.88          1.52        2.5026    0   0   2         2
                36.29         16.40        2.4757    3   1   0         8
                37.12          4.77        2.4222    2   2   1         4
                37.74          6.67        2.3838    1   0   2         8
                38.92          5.83        2.3140    3   0   1         8
                39.52          3.00        2.2804    1   1   2         4
                40.66          1.48        2.2191    3   1   1         8
                44.50          9.51        2.0360    2   1   2         8
                45.54          2.23        1.9920    3   2   1         8
                46.39          5.76        1.9572    4   0   0         4
                47.91          4.22        1.8988    4   1   0         8
                49.08          3.57        1.8563    2   2   2         4
                49.39          8.74        1.8453    3   3   0         4
                51.47          6.84        1.7753    4   1   1         8
                51.96         14.46        1.7600    3   1   2         8
                52.26          4.74        1.7506    4   2   0         8
                52.88          1.53        1.7314    3   3   1         4
                56.08          1.87        1.6401    3   2   2         8
                56.39          1.18        1.6318    1   0   3         8
                57.71          1.57        1.5974    1   1   3         4
                61.57          2.84        1.5061    2   1   3         8
                63.36          1.86        1.4678    5   1   1         8
                64.05          1.31        1.4538    5   2   0         8
                65.30          4.18        1.4289    2   2   3         4
                66.52          2.61        1.4057    3   0   3         8
                67.04          6.69        1.3961    5   2   1         8
                67.70          2.41        1.3839    4   4   0         4
                70.61          1.46        1.3339    4   4   1         4
                71.01          1.32        1.3274    4   3   2         8
                72.43          1.97        1.3048    6   0   0         4
                73.59          1.04        1.2870    6   1   0         8
                75.92          2.69        1.2533    4   1   3         8
                80.94          1.18        1.1877    5   4   1         8
                84.94          1.55        1.1417    4   3   3         8
                86.06          1.78        1.1298    5   1   3         8
================================================================================
       XPOW Copyright 1993 Bob Downs, Ranjini Swaminathan and Kurt Bartelmehs
  For reference, see Downs et al. (1993) American Mineralogist 78, 1104-1107.
_END_
      Perovskite
      Liu X, Liebermann R C
      Physics and Chemistry of Minerals 20 (1993) 171-175
      X-ray powder diffraction study of CaTiO3 perovskite
      at high temperatures
      Sample: T = 298 K
      _database_code_amcsd 0007754

      CELL PARAMETERS:   5.3785  5.4419  7.6400   90.000   90.000   90.000
      SPACE GROUP: Pbnm
      X-RAY WAVELENGTH:     1.541838
      CELL VOLUME:     223.617
      DENSITY (gm/cm3):     4.038
      CHEMICAL FORMULA: Ca Ti O3
      MAX. ABS. INTENSITY / VOLUME**2:      33.03894522
               2-THETA      INTENSITY    D-SPACING   H   K   L   Multiplicity
                23.25         11.36        3.8254    1   1   0         4
                23.29          5.17        3.8200    0   0   2         2
                26.05          2.56        3.4206    1   1   1         8
                32.92         25.52        2.7209    0   2   0         2
                33.14        100.00        2.7031    1   1   2         8
                33.32         22.43        2.6892    2   0   0         2
                35.01          1.08        2.5632    0   2   1         4
                37.30          1.14        2.4109    2   1   0         4
                38.92          1.64        2.3139    1   2   1         8
                39.14          3.59        2.3017    1   0   3         4
                39.18          3.43        2.2992    2   1   1         8
                40.71          5.49        2.2162    0   2   2         4
                41.05          4.51        2.1990    2   0   2         4
                42.65          1.56        2.1199    1   1   3         8
                44.20          1.42        2.0491    1   2   2         8
                47.54         44.68        1.9127    2   2   0         4
                47.61         23.65        1.9100    0   0   4         2
                48.99          1.35        1.8593    0   2   3         4
                49.10          1.69        1.8554    2   2   1         8
                53.30          2.16        1.7188    1   3   0         4
                53.58          2.49        1.7103    2   2   2         8
                53.63          1.86        1.7088    1   1   4         8
                54.74          2.75        1.6769    1   3   1         8
                58.92         14.39        1.5675    1   3   2         8
                59.09          9.56        1.5633    0   2   4         4
                59.35          8.87        1.5572    2   0   4         4
                59.43         20.99        1.5553    3   1   2         8
                69.03          4.49        1.3605    0   4   0         2
                69.56         17.84        1.3515    2   2   4         8
                69.97          3.96        1.3446    4   0   0         2
                74.23          1.20        1.2777    1   3   4         8
                78.85          2.23        1.2140    2   4   0         4
                79.19          4.66        1.2095    3   3   2         8
                79.30          5.39        1.2082    1   1   6         8
                79.51          1.99        1.2055    4   2   0         4
                88.17          3.42        1.1081    0   4   4         4
                89.04          3.10        1.0995    4   0   4         4
================================================================================
       XPOW Copyright 1993 Bob Downs, Ranjini Swaminathan and Kurt Bartelmehs
  For reference, see Downs et al. (1993) American Mineralogist 78, 1104-1107.
_END_
      Akermanite
      Yang H, Hazen R M, Downs R T, Finger L W
      Physics and Chemistry of Minerals 24 (1997) 510-519
      Structural change associated with the incommensurate-normal phase transition
      in akermanite, Ca2MgSi2O7, at high pressure
      Sample: P = 0.0 GPa
      _database_code_amcsd 0008030

      CELL PARAMETERS:   7.8338  7.8338  5.0082   90.000   90.000   90.000
      SPACE GROUP: P-42_1m
      X-RAY WAVELENGTH:     1.541838
      CELL VOLUME:     307.345
      DENSITY (gm/cm3):     2.946
      CHEMICAL FORMULA: Ca2 Mg Si2 O7
      MAX. ABS. INTENSITY / VOLUME**2:      22.00695696
               2-THETA      INTENSITY    D-SPACING   H   K   L   Multiplicity
                16.00          9.67        5.5393    1   1   0         4
                17.71          1.76        5.0082    0   0   1         2
                21.05          7.18        4.2196    1   0   1         8
                22.70          2.84        3.9169    2   0   0         4
                23.95         10.56        3.7150    1   1   1         4
                25.42          4.05        3.5034    2   1   0         8
                28.94         23.08        3.0853    2   0   1         8
                31.16        100.00        2.8707    2   1   1         8
                32.32          3.62        2.7697    2   2   0         4
                35.86          1.72        2.5041    0   0   2         2
                36.26         16.27        2.4773    3   1   0         8
                37.09          5.12        2.4237    2   2   1         4
                37.71          6.17        2.3852    1   0   2         8
                38.90          7.01        2.3154    3   0   1         8
                39.49          2.36        2.2818    1   1   2         4
                40.63          1.54        2.2205    3   1   1         8
                44.47         12.06        2.0372    2   1   2         8
                45.51          2.30        1.9932    3   2   1         8
                46.36          5.47        1.9584    4   0   0         4
                47.88          6.22        1.9000    4   1   0         8
                49.04          3.95        1.8575    2   2   2         4
                49.36          9.81        1.8464    3   3   0         4
                51.44          8.73        1.7764    4   1   1         8
                51.92         18.58        1.7611    3   1   2         8
                52.22          5.63        1.7517    4   2   0         8
                52.85          2.96        1.7325    3   3   1         4
                56.04          2.25        1.6411    3   2   2         8
                57.67          1.69        1.5984    1   1   3         4
                60.26          1.31        1.5357    2   0   3         8
                61.53          4.25        1.5070    2   1   3         8
                62.50          1.20        1.4861    3   3   2         4
                63.32          2.52        1.4688    5   1   1         8
                65.26          4.33        1.4298    2   2   3         4
                66.47          2.39        1.4065    3   0   3         8
                66.99          8.49        1.3970    5   2   1         8
                67.65          2.72        1.3848    4   4   0         4
                70.56          1.59        1.3347    4   4   1         4
                70.96          1.29        1.3282    4   3   2         8
                72.38          2.89        1.3056    6   0   0         4
                75.60          1.07        1.2579    5   2   2         8
                75.86          3.80        1.2541    4   1   3         8
                76.01          1.06        1.2521    0   0   4         2
                77.01          1.93        1.2383    3   3   3         4
                79.75          1.69        1.2024    6   2   1         8
                80.88          2.06        1.1885    5   4   1         8
                81.26          1.03        1.1839    5   3   2         8
                83.50          1.76        1.1577    6   0   2         8
                84.88          1.27        1.1424    4   3   3         8
                85.99          2.18        1.1305    5   1   3         8
                86.13          1.17        1.1290    3   0   4         8
                87.24          1.08        1.1174    3   1   4         8
                89.32          1.07        1.0967    5   2   3         8
================================================================================
       XPOW Copyright 1993 Bob Downs, Ranjini Swaminathan and Kurt Bartelmehs
  For reference, see Downs et al. (1993) American Mineralogist 78, 1104-1107.
_END_
      Periclase
      Dubrovinsky L S, Saxena S K
      Physics and Chemistry of Minerals 24 (1997) 547-550
      Thermal expansion of periclase (MgO) and tungsten (W)
      to melting temperatures
      Sample: T = 298 K
      _database_code_amcsd 0008038

      CELL PARAMETERS:   4.2110  4.2110  4.2110   90.000   90.000   90.000
      SPACE GROUP: Fm3m
      X-RAY WAVELENGTH:     1.541838
      CELL VOLUME:     74.672
      DENSITY (gm/cm3):     3.585
      CHEMICAL FORMULA: Mg O
      MAX. ABS. INTENSITY / VOLUME**2:      33.69969464
               2-THETA      INTENSITY    D-SPACING   H   K   L   Multiplicity
                36.97         11.01        2.4312    1   1   1         8
                42.96        100.00        2.1055    2   0   0         6
                62.37         50.44        1.4888    2   2   0        12
                74.77          6.34        1.2697    3   1   1        24
                78.72         13.64        1.2156    2   2   2         8
================================================================================
       XPOW Copyright 1993 Bob Downs, Ranjini Swaminathan and Kurt Bartelmehs
  For reference, see Downs et al. (1993) American Mineralogist 78, 1104-1107.
_END_
      Lime
      Fiquet G, Richet P, Montagnac G
      Physics and Chemistry of Minerals 27 (1999) 103-111
      High-temperature thermal expansion of lime, periclase,
      corundum and spinel
      Sample: PtRh10% heating wire, T = 298 K
      _database_code_amcsd 0008276

      CELL PARAMETERS:   4.8150  4.8150  4.8150   90.000   90.000   90.000
      SPACE GROUP: Fm3m
      X-RAY WAVELENGTH:     1.541838
      CELL VOLUME:     111.632
      DENSITY (gm/cm3):     3.337
      CHEMICAL FORMULA: Ca O
      MAX. ABS. INTENSITY / VOLUME**2:      44.70567536
               2-THETA      INTENSITY    D-SPACING   H   K   L   Multiplicity
                32.20         38.32        2.7799    1   1   1         8
                37.35        100.00        2.4075    2   0   0         6
                53.85         52.90        1.7024    2   2   0        12
                64.15         12.45        1.4518    3   1   1        24
                67.37         14.25        1.3900    2   2   2         8
                79.65          5.57        1.2038    4   0   0         6
                88.52          4.27        1.1046    3   3   1        24
================================================================================
       XPOW Copyright 1993 Bob Downs, Ranjini Swaminathan and Kurt Bartelmehs
  For reference, see Downs et al. (1993) American Mineralogist 78, 1104-1107.
_END_
      Akermanite
      Kusaka K, Hagiya K, Ohmasa M, Okano Y, Mukai M, Iishi K, Haga N
      Physics and Chemistry of Minerals 28 (2001) 150-166
      Determination of structures of Ca2CoSi2O7, Ca2MgSi2O7, and Ca2(Mg.55Fe.45)Si2O7
      in incommensurate and normal phases and observation of diffuse streaks at high temperature
      Sample: T = 297 K
      Melilite group
      _database_code_amcsd 0008517

      CELL PARAMETERS:   7.8348  7.8348  5.0087   90.000   90.000   90.000
      SPACE GROUP: P-42_1m
      X-RAY WAVELENGTH:     1.541838
      CELL VOLUME:     307.454
      DENSITY (gm/cm3):     2.945
      CHEMICAL FORMULA: Mg Ca2 Si2 O7
      MAX. ABS. INTENSITY / VOLUME**2:      22.39738092
               2-THETA      INTENSITY    D-SPACING   H   K   L   Multiplicity
                16.00          9.72        5.5400    1   1   0         4
                17.71          1.84        5.0087    0   0   1         2
                21.05          6.96        4.2200    1   0   1         8
                22.70          3.26        3.9174    2   0   0         4
                23.95         11.26        3.7154    1   1   1         4
                25.42          4.23        3.5038    2   1   0         8
                28.94         23.35        3.0857    2   0   1         8
                31.15        100.00        2.8711    2   1   1         8
                32.32          3.92        2.7700    2   2   0         4
                35.86          1.79        2.5043    0   0   2         2
                36.26         16.49        2.4776    3   1   0         8
                37.09          5.27        2.4240    2   2   1         4
                37.71          6.52        2.3854    1   0   2         8
                38.89          6.61        2.3157    3   0   1         8
                39.49          2.63        2.2820    1   1   2         4
                40.63          1.47        2.2207    3   1   1         8
                44.47         12.72        2.0374    2   1   2         8
                45.50          2.20        1.9935    3   2   1         8
                46.36          5.70        1.9587    4   0   0         4
                47.87          6.55        1.9002    4   1   0         8
                49.04          4.10        1.8577    2   2   2         4
                49.35          9.72        1.8467    3   3   0         4
                51.43          9.22        1.7767    4   1   1         8
                51.91         19.26        1.7613    3   1   2         8
                52.21          6.07        1.7519    4   2   0         8
                52.84          3.32        1.7327    3   3   1         4
                55.00          1.06        1.6696    0   0   3         2
                56.03          2.39        1.6413    3   2   2         8
                57.67          1.78        1.5986    1   1   3         4
                60.26          1.53        1.5359    2   0   3         8
                61.23          1.02        1.5138    4   1   2         8
                61.53          4.48        1.5072    2   1   3         8
                62.49          1.35        1.4863    3   3   2         4
                63.31          2.81        1.4690    5   1   1         8
                65.25          4.66        1.4299    2   2   3         4
                66.47          2.48        1.4067    3   0   3         8
                66.98          8.97        1.3971    5   2   1         8
                67.64          2.91        1.3850    4   4   0         4
                70.55          1.72        1.3349    4   4   1         4
                70.95          1.38        1.3284    4   3   2         8
                72.37          3.16        1.3058    6   0   0         4
                73.53          1.15        1.2880    6   1   0         8
                75.59          1.15        1.2580    5   2   2         8
                75.85          4.39        1.2542    4   1   3         8
                76.00          1.16        1.2522    0   0   4         2
                77.00          2.12        1.2385    3   3   3         4
                79.74          1.95        1.2026    6   2   1         8
                80.87          2.30        1.1886    5   4   1         8
                81.25          1.28        1.1840    5   3   2         8
                83.49          2.06        1.1579    6   0   2         8
                84.87          1.48        1.1426    4   3   3         8
                85.01          1.02        1.1410    2   2   4         4
                85.98          2.46        1.1306    5   1   3         8
                86.12          1.28        1.1291    3   0   4         8
                87.23          1.28        1.1176    3   1   4         8
                87.94          1.05        1.1104    6   2   2         8
                89.31          1.21        1.0969    5   2   3         8
================================================================================
       XPOW Copyright 1993 Bob Downs, Ranjini Swaminathan and Kurt Bartelmehs
  For reference, see Downs et al. (1993) American Mineralogist 78, 1104-1107.
_END_
      Bayerite
      Balan E, Blanchard M, Hochepied J-F, Lazzeri M
      Physics and Chemistry of Minerals 35 (2008) 279-285
      Surface modes in the infrared spectrum of hydrous minerals: the OH stretching
      modes of bayerite
      Locality: synthetic
      _database_code_amcsd 0009134

      CELL PARAMETERS:   5.0960  8.7290  9.4890   90.000   90.260   90.000
      SPACE GROUP: P2_1/n
      X-RAY WAVELENGTH:     1.541838
      CELL VOLUME:     422.095
      DENSITY (gm/cm3):     2.455
      CHEMICAL FORMULA: Al O3 H3
      MAX. ABS. INTENSITY / VOLUME**2:      9.854023678
               2-THETA      INTENSITY    D-SPACING   H   K   L   Multiplicity
                18.70        100.00        4.7445    0   0   2         2
                20.18         51.04        4.4009    1   1   0         4
                20.35         22.26        4.3645    0   2   0         2
                27.59         11.56        3.2328   -1   1   2         4
                27.70         10.16        3.2202    1   1   2         4
                27.77         12.64        3.2121    0   2   2         4
                32.92          4.21        2.7211   -1   2   2         4
                36.22          1.37        2.4804    0   3   2         4
                37.93          4.39        2.3722    0   0   4         2
                40.09          2.28        2.2490   -2   0   2         2
                40.25         37.55        2.2405    2   0   2         2
                40.41         76.59        2.2323   -1   3   2         4
                40.48          4.59        2.2281    1   3   2         4
                41.62          3.41        2.1702    2   1   2         4
                43.26          1.48        2.0916   -1   1   4         4
                43.40          1.18        2.0848    1   1   4         4
                43.42          1.96        2.0843    0   2   4         4
                45.36          2.89        1.9992   -2   2   2         4
                45.51          1.26        1.9932    2   2   2         4
                45.77          2.56        1.9826    0   4   2         4
                47.04          1.75        1.9318   -1   2   4         4
                49.29          1.87        1.8489   -1   4   2         4
                52.59          3.97        1.7402   -2   0   4         2
                52.85         12.92        1.7323    2   0   4         2
                52.88         27.06        1.7314   -1   3   4         4
                53.01         10.21        1.7275    1   3   4         4
                53.71          1.82        1.7066   -2   1   4         4
                53.96          1.29        1.6992    2   1   4         4
                55.08          1.05        1.6674    3   1   0         4
                55.44          1.11        1.6574    2   4   0         4
                55.65          1.69        1.6516    1   5   0         4
                56.97          3.17        1.6164   -2   2   4         4
                57.21          3.72        1.6101    2   2   4         4
                57.37          3.19        1.6061    0   4   4         4
                58.29          2.95        1.5830    3   2   0         4
                58.78          3.29        1.5709    3   1   2         4
                58.98          2.67        1.5662   -2   4   2         4
                59.21          3.05        1.5605   -1   5   2         4
                61.87          1.27        1.4997    3   2   2         4
                63.41         12.48        1.4670    3   3   0         4
                64.00          8.19        1.4548    0   6   0         2
                66.66          3.68        1.4031   -3   3   2         4
                66.83          2.97        1.4000    3   3   2         4
                67.32          4.22        1.3909    0   6   2         4
                69.86          5.03        1.3464   -2   0   6         2
                70.22          2.35        1.3404    3   4   0         4
                70.29         12.40        1.3392    1   3   6         4
                70.81          1.81        1.3307   -2   1   6         4
                73.48          1.01        1.2887    3   4   2         4
                73.94          1.19        1.2818    2   2   6         4
                77.49          1.26        1.2318   -4   0   2         2
                78.16          1.17        1.2230    4   2   0         4
                78.37          5.22        1.2202    2   6   2         4
                78.40          2.36        1.2197   -4   1   2         4
                79.06          1.05        1.2113    1   7   0         4
                81.08          2.84        1.1861    0   0   8         2
                81.73          1.53        1.1783    3   5   2         4
                82.15          1.26        1.1733    1   7   2         4
                86.56          1.10        1.1245   -4   0   4         2
                87.37          1.21        1.1162   -2   6   4         4
                87.57          3.47        1.1141    2   6   4         4
================================================================================
       XPOW Copyright 1993 Bob Downs, Ranjini Swaminathan and Kurt Bartelmehs
  For reference, see Downs et al. (1993) American Mineralogist 78, 1104-1107.
_END_
      Brownmillerite
      Vanpeteghem C B, Angel R J, Zhao J, Ross N L, Redhammer G J, Seifert F
      Physics and Chemistry of Minerals 35 (2008) 493-504
      The effect of oxygen vacancies and aluminium substitution on the
      high-pressure properties of brownmillerite-structured Ca2Fe2-xAlxO5
      Locality: synthetic
      Note: x = 0.0
      Note: P = 0.0001 GPa
      _database_code_amcsd 0017759

      CELL PARAMETERS:   5.4271 14.7619  5.5978   90.000   90.000   90.000
      SPACE GROUP: Pnma
      X-RAY WAVELENGTH:     1.541838
      CELL VOLUME:     448.464
      DENSITY (gm/cm3):     4.026
      CHEMICAL FORMULA: Ca2 Fe2 O5
      MAX. ABS. INTENSITY / VOLUME**2:      34.88646039
               2-THETA      INTENSITY    D-SPACING   H   K   L   Multiplicity
                11.99         11.95        7.3809    0   2   0         2
                16.94          5.73        5.2341    0   1   1         4
                22.82         14.22        3.8965    1   0   1         4
                23.62          3.03        3.7675    1   1   1         8
                24.08         10.25        3.6958    0   3   1         4
                24.12          9.27        3.6905    0   4   0         2
