Repository: ludoleg/quant-data-vision

# quant-data-vision
Xray quant analysis

File: difdata_cement.txt (part 7 of 17)
      DENSITY (gm/cm3):     2.710
      CHEMICAL FORMULA: Ca C O3
      MAX. ABS. INTENSITY / VOLUME**2:      26.50717622
               2-THETA      INTENSITY    D-SPACING   H   K   L   Multiplicity
                29.24          8.29        3.0547    1   3   1         8
                31.98         35.65        2.7989    0   0   2         2
                33.01         42.74        2.7136    2   0   0         2
                33.44        100.00        2.6794    1   4   1         8
                33.58          1.55        2.6688    2   1   0         4
                34.34         10.54        2.6114    0   5   1         4
                36.11          2.42        2.4876    1   0   2         4
                36.63          1.82        2.4530    1   1   2         8
                38.18          1.15        2.3573    1   2   2         8
                38.25          3.31        2.3532    1   5   1         8
                41.28          5.80        2.1873    2   3   1         8
                43.50         13.39        2.0803    1   6   1         8
                43.89          1.06        2.0627    1   4   2         8
                46.62         37.76        1.9482    2   0   2         4
                47.05          1.84        1.9315    2   1   2         8
                47.81          3.14        1.9023    1   5   2         8
                48.32          7.29        1.8837    2   2   2         8
                49.31          1.09        1.8479    0   6   2         4
                49.39         17.60        1.8452    0   8   0         2
                50.04          1.34        1.8227    2   6   0         4
                52.45          7.89        1.7447    0   3   3         4
                53.16          1.08        1.7229    2   4   2         8
                55.07          4.30        1.6677    1   8   1         8
                56.65          6.41        1.6248    3   3   1         8
                57.27          2.10        1.6086    1   7   2         8
                57.93         17.18        1.5919    1   4   3         8
                58.52          2.77        1.5773    0   5   3         4
                59.23         14.03        1.5600    3   4   1         8
                60.05          7.27        1.5406    0   8   2         4
                60.69          8.83        1.5259    2   8   0         4
                60.98          1.31        1.5193    3   0   2         4
                62.40          1.85        1.4881    3   2   2         8
                62.45          3.05        1.4871    3   5   1         8
                63.38          3.49        1.4675    2   3   3         8
                65.05          3.41        1.4339    1   6   3         8
                66.27          3.57        1.4104    3   6   1         8
                66.85          1.90        1.3994    0   0   4         2
                67.90          2.24        1.3804    1  10   1         8
                68.21          3.15        1.3750    0   2   4         4
                68.85          3.52        1.3637    2   5   3         8
                69.25          3.30        1.3568    4   0   0         2
                69.68          1.69        1.3494    1   1   4         8
                70.26         10.98        1.3397    2   8   2         8
                70.58          1.75        1.3344    4   2   0         4
                76.61          1.11        1.2438    2   0   4         4
                77.50          1.31        1.2316    1   5   4         8
                77.89          1.03        1.2265    2   2   4         8
                77.99          4.25        1.2252    3   4   3         8
                78.31          2.12        1.2209    4   0   2         4
                81.87          2.10        1.1766    2  10   2         8
                82.17          3.39        1.1731    1  12   1         8
                84.32          1.99        1.1486    3   6   3         8
                85.10          1.97        1.1400    1   7   4         8
                89.70          1.74        1.0931    4   8   0         4
================================================================================
       XPOW Copyright 1993 Bob Downs, Ranjini Swaminathan and Kurt Bartelmehs
  For reference, see Downs et al. (1993) American Mineralogist 78, 1104-1107.
_END_
      Brownmillerite
      Vanpeteghem C B, Angel R J, Zhao J, Ross N L, Redhammer G J, Seifert F
      Physics and Chemistry of Minerals 35 (2008) 493-504
      The effect of oxygen vacancies and aluminium substitution on the
      high-pressure properties of brownmillerite-structured Ca2Fe2-xAlxO5
      Locality: synthetic
      Note: x = 0.37
      Note: P = 0.0001 GPa
      _database_code_amcsd 0017766

      CELL PARAMETERS:   5.4042 14.6835  5.5947   90.000   90.000   90.000
      SPACE GROUP: Pnma
      X-RAY WAVELENGTH:     1.541838
      CELL VOLUME:     443.954
      DENSITY (gm/cm3):     3.907
      CHEMICAL FORMULA: Ca2 (Fe1.63 Al.37) O5
      MAX. ABS. INTENSITY / VOLUME**2:      30.70200206
               2-THETA      INTENSITY    D-SPACING   H   K   L   Multiplicity
                12.05         20.56        7.3418    0   2   0         2
                16.96          4.20        5.2281    0   1   1         4
                22.88         10.26        3.8869    1   0   1         4
                23.68          2.39        3.7575    1   1   1         8
                24.16         11.58        3.6838    0   3   1         4
                24.25          7.07        3.6709    0   4   0         2
                29.34          7.18        3.0439    1   3   1         8
                31.99         36.47        2.7973    0   0   2         2
                33.15         44.79        2.7021    2   0   0         2
                33.58        100.00        2.6688    1   4   1         8
                34.49         10.10        2.6002    0   5   1         4
                36.16          2.21        2.4843    1   0   2         4
                36.69          1.43        2.4495    1   1   2         8
                38.25          1.20        2.3532    1   2   2         8
                38.42          2.85        2.3431    1   5   1         8
                40.55          1.44        2.2250    0   4   2         4
                41.44          5.70        2.1788    2   3   1         8
                41.50          1.26        2.1761    2   4   0         4
                43.71         17.70        2.0710    1   6   1         8
                46.74         40.74        1.9435    2   0   2         4
                47.17          1.35        1.9267    2   1   2         8
                47.97          2.67        1.8967    1   5   2         8
                48.45          8.87        1.8788    2   2   2         8
                49.67         18.53        1.8354    0   8   0         2
                50.30          1.34        1.8139    2   6   0         4
                52.51          7.91        1.7427    0   3   3         4
                55.35          3.32        1.6597    1   8   1         8
                56.90          5.36        1.6183    3   3   1         8
                57.50          2.20        1.6027    1   7   2         8
                58.04         17.73        1.5891    1   4   3         8
                58.64          2.86        1.5743    0   5   3         4
                59.50         15.22        1.5536    3   4   1         8
                60.31          6.92        1.5346    0   8   2         4
                61.03          8.68        1.5183    2   8   0         4
                61.20          1.27        1.5145    3   0   2         4
                62.63          1.64        1.4833    3   2   2         8
                62.75          2.71        1.4808    3   5   1         8
                63.52          3.88        1.4645    2   3   3         8
                65.22          3.96        1.4304    1   6   3         8
                66.59          4.15        1.4043    3   6   1         8
                66.90          2.03        1.3987    0   0   4         2
                68.26          3.52        1.3740    0   2   4         4
                68.28          2.33        1.3736    1  10   1         8
                69.05          3.48        1.3603    2   5   3         8
                69.59          3.80        1.3511    4   0   0         2
                69.75          1.66        1.3483    1   1   4         8
                70.58         11.95        1.3344    2   8   2         8
                70.93          1.86        1.3287    4   2   0         4
                76.73          1.18        1.2421    2   0   4         4
                77.65          1.18        1.2296    1   5   4         8
                78.02          1.08        1.2247    2   2   4         8
                78.24          4.54        1.2218    3   4   3         8
                78.64          2.48        1.2166    4   0   2         4
                82.30          2.64        1.1716    2  10   2         8
                82.68          3.41        1.1672    1  12   1         8
                84.64          2.30        1.1451    3   6   3         8
                85.32          2.21        1.1376    1   7   4         8
                87.73          1.03        1.1125    0   8   4         4
================================================================================
       XPOW Copyright 1993 Bob Downs, Ranjini Swaminathan and Kurt Bartelmehs
  For reference, see Downs et al. (1993) American Mineralogist 78, 1104-1107.
_END_
      Brownmillerite
      Vanpeteghem C B, Angel R J, Zhao J, Ross N L, Redhammer G J, Seifert F
      Physics and Chemistry of Minerals 35 (2008) 493-504
      The effect of oxygen vacancies and aluminium substitution on the
      high-pressure properties of brownmillerite-structured Ca2Fe2-xAlxO5
      Locality: synthetic
      Note: x = 0.55
      Note: P = 0.0001 GPa
      _database_code_amcsd 0017771

      CELL PARAMETERS:   5.3830 14.6100  5.5920   90.000   90.000   90.000
      SPACE GROUP: I2mb
      X-RAY WAVELENGTH:     1.541838
      CELL VOLUME:     439.786
      DENSITY (gm/cm3):     3.866
      CHEMICAL FORMULA: Ca2 (Fe1.45 Al.55) O5
      MAX. ABS. INTENSITY / VOLUME**2:      30.33303969
               2-THETA      INTENSITY    D-SPACING   H   K   L   Multiplicity
                12.12         22.92        7.3050    0   2   0         2
                16.98          3.78        5.2225    0   1   1         4
                22.93          9.34        3.8781    1   0   1         2
                24.23         12.07        3.6725    0   3   1         4
                24.37          5.60        3.6525    0   4   0         2
                26.01          3.33        3.4254    1   2   1         4
                32.01         33.82        2.7960    0   0   2         2
                33.29         43.56        2.6915    2   0   0         1
                33.71        100.00        2.6589    1   4   1         4
                34.64          9.90        2.5898    0   5   1         4
                36.74          4.00        2.4462    1   1   2         4
                40.64          2.28        2.2202    0   4   2         4
                40.82          1.01        2.2108    1   3   2         4
                41.60          5.61        2.1709    2   3   1         4
                41.68          1.94        2.1668    2   4   0         2
                43.90         19.06        2.0622    1   6   1         4
                46.85         41.07        1.9391    2   0   2         2
                48.11          3.03        1.8913    1   5   2         4
                48.58          9.31        1.8742    2   2   2         4
                49.94         17.55        1.8262    0   8   0         2
                50.55          1.71        1.8057    2   6   0         2
                52.57          7.50        1.7408    0   3   3         4
                55.21          1.81        1.6636    3   2   1         4
                55.63          2.92        1.6522    1   8   1         4
                57.72          2.69        1.5972    1   7   2         4
                58.14         16.36        1.5865    1   4   3         4
                58.76          2.59        1.5715    0   5   3         4
                59.75         19.08        1.5476    3   4   1         4
                60.56          6.05        1.5290    0   8   2         4
                61.35          8.09        1.5112    2   8   0         2
                61.76          2.48        1.5021    3   1   2         4
                63.66          4.16        1.4617    2   3   3         4
                65.39          4.02        1.4271    1   6   3         4
                66.90          4.58        1.3986    3   6   1         4
                66.93          1.94        1.3980    0   0   4         2
                68.31          3.53        1.3731    0   2   4         4
                68.65          2.48        1.3672    1  10   1         4
                69.23          3.49        1.3571    2   5   3         4
                69.80          1.71        1.3473    1   1   4         4
                69.90          4.46        1.3457    4   0   0         1
                70.15          1.14        1.3415    3   5   2         4
                70.88         11.83        1.3294    2   8   2         4
                71.25          1.79        1.3235    4   2   0         2
                76.84          1.09        1.2406    2   0   4         2
                77.78          1.08        1.2279    1   5   4         4
                78.12          1.61        1.2235    3   7   2         4
                78.49          4.34        1.2186    3   4   3         4
                78.95          2.89        1.2126    4   0   2         2
                82.70          2.67        1.1669    2  10   2         4
                83.16          3.24        1.1616    1  12   1         4
                84.94          2.40        1.1418    3   6   3         4
                85.53          2.31        1.1354    1   7   4         4
                87.94          1.27        1.1104    3  10   1         4
================================================================================
       XPOW Copyright 1993 Bob Downs, Ranjini Swaminathan and Kurt Bartelmehs
  For reference, see Downs et al. (1993) American Mineralogist 78, 1104-1107.
_END_
      Rutile
      Baur W H
      Acta Crystallographica 9 (1956) 515-520
      Uber die verfeinerung der kristallstrukturbestimmung einiger vertreter
      des rutiltyps: TiO2, SnO2, GeO2 und MgF2
      _database_code_amcsd 0009161

      CELL PARAMETERS:   4.5940  4.5940  2.9590   90.000   90.000   90.000
      SPACE GROUP: P4_2/mnm
      X-RAY WAVELENGTH:     1.541838
      CELL VOLUME:     62.449
      DENSITY (gm/cm3):     4.248
      CHEMICAL FORMULA: Ti O2
      MAX. ABS. INTENSITY / VOLUME**2:      46.93969569
               2-THETA      INTENSITY    D-SPACING   H   K   L   Multiplicity
                27.46        100.00        3.2484    1   1   0         4
                36.11         44.16        2.4876    1   0   1         8
                39.22          6.74        2.2970    2   0   0         4
                41.27         18.01        2.1875    1   1   1         8
                44.08          6.65        2.0545    2   1   0         8
                54.36         53.39        1.6876    2   1   1        16
                56.67         15.62        1.6242    2   2   0         4
                62.81          7.38        1.4795    0   0   2         2
                64.10          7.33        1.4528    3   1   0         8
                69.06         18.45        1.3600    3   0   1         8
                69.86          8.99        1.3464    1   1   2         8
                76.60          1.91        1.2438    2   0   2         8
                79.90          1.09        1.2006    2   1   2        16
                82.41          3.70        1.1703    3   2   1        16
                84.33          2.48        1.1485    4   0   0         4
                89.63          6.07        1.0938    2   2   2         8
================================================================================
       XPOW Copyright 1993 Bob Downs, Ranjini Swaminathan and Kurt Bartelmehs
  For reference, see Downs et al. (1993) American Mineralogist 78, 1104-1107.
_END_
      Grossite
      Boyko E R, Wisnyi L G
      Acta Crystallographica 11 (1958) 444-445
      The optical properties and structures of CaO*2Al2O3 and SrO*2Al2O3
      Locality: synthetic
      _database_code_amcsd 0009210

      CELL PARAMETERS:  12.8900  8.8800  5.4500   90.000  107.050   90.000
      SPACE GROUP: C2/c
      X-RAY WAVELENGTH:     1.541838
      CELL VOLUME:     596.407
      DENSITY (gm/cm3):     2.896
      CHEMICAL FORMULA: Ca Al4 O7
      MAX. ABS. INTENSITY / VOLUME**2:      10.05722303
               2-THETA      INTENSITY    D-SPACING   H   K   L   Multiplicity
                12.29          1.46        7.2045    1   1   0         4
                14.37          2.21        6.1617    2   0   0         2
                19.24          4.00        4.6143   -1   1   1         4
                20.00         48.62        4.4400    0   2   0         2
                24.72         17.76        3.6022    2   2   0         4
                25.41        100.00        3.5054   -3   1   1         4
                27.58         11.85        3.2337   -2   2   1         4
                28.98         24.96        3.0809    4   0   0         2
                31.07         18.37        2.8781    1   3   0         4
                32.55         27.02        2.7507    2   2   1         4
                33.06         36.51        2.7099    3   1   1         4
                34.42         38.40        2.6052    0   0   2         2
                34.55         41.19        2.5957   -1   3   1         4
                35.46         13.07        2.5312    4   2   0         4
                36.44          2.55        2.4657   -3   1   2         4
                36.69          1.80        2.4494    1   3   1         4
                36.89         14.91        2.4364   -5   1   1         4
                37.45          3.39        2.4015    3   3   0         4
                38.72         13.84        2.3258    1   1   2         4
                40.64          1.84        2.2200    0   4   0         2
                41.40          5.88        2.1811    2   0   2         2
                43.32          1.36        2.0886    2   4   0         4
                43.72          9.79        2.0703   -5   1   2         4
                44.09         13.26        2.0539    6   0   0         2
                44.15          6.45        2.0514    3   3   1         4
                44.35          5.58        2.0424    0   4   1         4
                45.13          1.23        2.0088   -2   4   1         4
                45.32          9.48        2.0008   -1   3   2         4
                46.27          5.15        1.9619    5   1   1         4
                46.38          1.62        1.9577    2   2   2         4
                46.85          3.49        1.9391   -3   3   2         4
                47.22          1.56        1.9248   -5   3   1         4
                47.61          1.04        1.9101    3   1   2         4
                47.67          9.41        1.9076   -6   0   2         2
                48.04          6.27        1.8941    5   3   0         4
                48.73          7.94        1.8689    1   3   2         4
                50.71         12.18        1.8002   -4   4   1         4
                51.82         13.45        1.7643   -3   1   3         4
                54.38          8.31        1.6871   -1   5   1         4
                54.67          1.02        1.6788   -7   1   2         4
                55.21          2.38        1.6638    5   3   1         4
                56.08          1.36        1.6400   -5   1   3         4
                56.45          4.08        1.6302    3   5   0         4
                56.46          1.05        1.6298    4   2   2         4
                56.58          1.40        1.6265   -4   2   3         4
                56.70          2.95        1.6235    6   2   1         4
                56.88          3.74        1.6188    4   4   1         4
                57.21          1.88        1.6101   -3   5   1         4
                59.13          1.78        1.5623   -7   3   1         4
                59.41          3.54        1.5558    2   4   2         4
                59.63          8.62        1.5505    5   1   2         4
                60.06          3.20        1.5404    8   0   0         2
                60.11          4.08        1.5394   -6   4   1         4
                60.16          3.96        1.5382   -8   0   2         2
                60.16          4.18        1.5381   -3   3   3         4
                60.33         12.26        1.5342   -1   3   3         4
                61.19          5.96        1.5146   -8   2   1         4
                61.26          1.31        1.5131    7   3   0         4
                61.55          2.25        1.5066    3   5   1         4
                62.76          1.13        1.4804   -7   3   2         4
                62.78          2.86        1.4800    0   6   0         2
                63.31          1.13        1.4691    2   2   3         4
                63.72          2.76        1.4605   -3   5   2         4
                64.02          2.45        1.4543   -5   5   1         4
                64.06          1.42        1.4536   -5   3   3         4
                64.78          2.29        1.4391    2   6   0         4
                64.99          1.95        1.4350    3   1   3         4
                65.57          2.41        1.4237    0   6   1         4
                65.62          1.54        1.4228    6   0   2         2
                66.12          1.07        1.4133   -9   1   1         4
                68.21          7.78        1.3749   -9   1   2         4
                68.40          7.99        1.3716    6   4   1         4
                69.20          2.78        1.3575   -2   0   4         2
                69.45          1.45        1.3533    9   1   0         4
                69.64          1.13        1.3502   -4   0   4         2
                70.60          5.33        1.3341    4   6   0         4
                70.62          1.74        1.3337   -4   6   1         4
                71.65          2.68        1.3170   -7   3   3         4
                71.79          1.19        1.3148    3   5   2         4
                72.05          4.24        1.3108    8   2   1         4
                72.41          2.91        1.3051    3   3   3         4
                72.57          2.22        1.3026    0   0   4         2
                72.86          1.61        1.2982   -2   2   4         4
                73.28          3.93        1.2917   -4   2   4         4
                73.61          1.08        1.2868    0   6   2         4
                73.83          2.47        1.2835   -6   4   3         4
                74.08          2.22        1.2798    7   1   2         4
                74.23          1.64        1.2777   -7   5   1         4
                75.05          1.14        1.2656    8   4   0         4
                75.14          3.71        1.2643   -3   5   3         4
                75.29          1.65        1.2622   -1   5   3         4
                75.48          2.51        1.2594   -9   3   2         4
                75.89          3.68        1.2538   -4   6   2         4
                78.53          1.84        1.2181    1   7   1         4
                79.12          1.37        1.2104    1   5   3         4
                81.16          1.69        1.1851    7   3   2         4
                81.61          2.25        1.1797   -8   0   4         2
                83.05          1.56        1.1629    2   2   4         4
                83.73          2.07        1.1552    4   4   3         4
                84.91          1.62        1.1420  -10   2   3         4
                85.17          1.16        1.1393   -7   3   4         4
                85.63          1.64        1.1343   -5   7   1         4
                85.78          1.55        1.1327   -7   5   3         4
                85.98          1.14        1.1306    4   6   2         4
                86.37          1.03        1.1265    0   6   3         4
                87.98          1.55        1.1100    0   8   0         2
================================================================================
       XPOW Copyright 1993 Bob Downs, Ranjini Swaminathan and Kurt Bartelmehs
  For reference, see Downs et al. (1993) American Mineralogist 78, 1104-1107.
_END_
      Katoite
      Cohen-Addad C, Ducros P, Bertaut E
      Acta Crystallographica 23 (1967) 220-230
      Etude de la substitution du groupement SiO4 par (OH)4 dans les
      composes Al2Ca3(OH)12 et Al2Ca3(SiO4)2.16 (OH)3.36 de type grenat
      _cod_database_code 1008060
      _database_code_amcsd 0016002

      CELL PARAMETERS:  12.5700 12.5700 12.5700   90.000   90.000   90.000
      SPACE GROUP: Ia3d
      X-RAY WAVELENGTH:     1.541838
      CELL VOLUME:     1986.122
      DENSITY (gm/cm3):     2.530
      CHEMICAL FORMULA: Al2 Ca3 O12 H12
      MAX. ABS. INTENSITY / VOLUME**2:      8.159405927
               2-THETA      INTENSITY    D-SPACING   H   K   L   Multiplicity
                17.28         84.04        5.1317    2   1   1        24
                19.98         45.35        4.4442    2   2   0        12
                26.53         50.80        3.3595    3   2   1        48
                28.40         35.91        3.1425    4   0   0         6
                31.84         77.64        2.8107    4   2   0        24
                33.44          4.56        2.6799    3   3   2        24
                34.97         18.97        2.5658    4   2   2        24
                36.45         27.49        2.4652    4   3   1        48
                39.26        100.00        2.2950    5   2   1        48
                40.60          3.59        2.2221    4   4   0        12
                44.43         53.02        2.0391    6   1   1        24
                44.43         43.94        2.0391    5   3   2        48
                45.65          6.08        1.9875    6   2   0        24
                50.29          8.29        1.8143    4   4   4         8
                51.40          4.20        1.7777    5   4   3        48
                52.50         38.79        1.7431    6   4   0        24
                53.57         15.91        1.7106    5   5   2        24
                53.57          5.89        1.7106    7   2   1        48
                54.64         56.51        1.6797    6   4   2        48
                57.75         12.71        1.5964    6   5   1        48
                58.77         13.46        1.5712    8   0   0         6
                60.76          1.83        1.5243    8   2   0        24
                61.74          2.03        1.5024    6   5   3        48
                62.72          4.72        1.4814    8   2   2        24
                63.68          1.95        1.4612    7   4   3        48
                66.54         17.61        1.4054    8   4   0        24
                68.40          4.95        1.3715    8   4   2        48
                69.33          3.10        1.3555    6   5   5        24
                69.33          1.67        1.3555    9   2   1        48
                70.25          9.71        1.3400    6   6   4        24
                71.16          1.22        1.3250    7   5   4        48
                71.16          1.14        1.3250    8   5   1        48
                72.97          3.39        1.2965    9   3   2        48
                72.97          2.32        1.2965    7   6   3        48
                73.87          2.68        1.2829    8   4   4        24
                74.77          3.27        1.2698    9   4   1        48
                74.77          2.44        1.2698    8   5   3        48
                76.55          2.60        1.2446    7   7   2        24
                80.07          1.35        1.1985    9   5   2        48
                80.07          6.57        1.1985    7   6   5        48
                82.68          5.34        1.1671   10   4   0        24
                82.68          5.24        1.1671    8   6   4        48
                83.55          3.38        1.1572    9   6   1        48
                84.42         13.29        1.1475   10   4   2        48
                87.01          3.76        1.1198   11   2   1        48
                87.01          6.27        1.1198   10   5   1        48
                87.01          1.97        1.1198    9   6   3        48
                87.87          4.29        1.1110    8   8   0        12
================================================================================
       XPOW Copyright 1993 Bob Downs, Ranjini Swaminathan and Kurt Bartelmehs
  For reference, see Downs et al. (1993) American Mineralogist 78, 1104-1107.
_END_
      Corundum
      Lewis J, Schwarzenbach D, Flack H D
      Acta Crystallographica A38 (1982) 733-739
      Electric field gradients and charge density in corundum alpha-Al2O3
      _database_code_amcsd 0009325

      CELL PARAMETERS:   4.7602  4.7602 12.9933   90.000   90.000  120.000
      SPACE GROUP: R-3c
      X-RAY WAVELENGTH:     1.541838
      CELL VOLUME:     254.977
      DENSITY (gm/cm3):     3.984
      CHEMICAL FORMULA: Al2 O3
      MAX. ABS. INTENSITY / VOLUME**2:      12.23545548
               2-THETA      INTENSITY    D-SPACING   H   K   L   Multiplicity
                25.59         61.91        3.4808    0   1   2         6
                35.17         96.62        2.5514    1   0   4         6
                37.80         44.59        2.3801    1   1   0         6
                43.38         99.82        2.0859    1   1   3        12
                46.21          1.46        1.9647    2   0   2         6
                52.58         50.05        1.7404    0   2   4         6
                57.54        100.00        1.6018    1   1   6        12
                59.78          2.60        1.5471    2   1   1        12
                61.17          3.30        1.5152    1   2   2        12
                61.35          7.58        1.5111    0   1   8         6
                66.56         39.66        1.4049    2   1   4        12
                68.25         61.31        1.3742    3   0   0         6
                70.46          1.31        1.3363    1   2   5        12
                74.36          1.52        1.2757    2   0   8         6
                76.94         17.73        1.2392    1   0  10         6
                77.30          9.57        1.2344    1   1   9        12
                80.75          2.29        1.1901    2   2   0         6
                84.41          1.91        1.1475    2   2   3        12
                86.41          1.40        1.1261    3   1   2        12
                86.57          3.00        1.1244    1   2   8        12
                89.07          8.37        1.0992    0   2  10         6
================================================================================
       XPOW Copyright 1993 Bob Downs, Ranjini Swaminathan and Kurt Bartelmehs
  For reference, see Downs et al. (1993) American Mineralogist 78, 1104-1107.
_END_
      Corundum
      Kirfel A, Eichhorn K
      Acta Crystallographica A46 (1990) 271-284
      Accurate structure analysis with synchrotron radiation.
      The electron density in Al2O3 and Cu2O
      Locality: synthetic
      _database_code_amcsd 0009327

      CELL PARAMETERS:   4.7570  4.7570 12.9877   90.000   90.000  120.000
      SPACE GROUP: R-3c
      X-RAY WAVELENGTH:     1.541838
      CELL VOLUME:     254.524
      DENSITY (gm/cm3):     3.991
      CHEMICAL FORMULA: Al2 O3
      MAX. ABS. INTENSITY / VOLUME**2:      12.28406986
               2-THETA      INTENSITY    D-SPACING   H   K   L   Multiplicity
                25.61         61.73        3.4787    0   1   2         6
                35.19         96.62        2.5501    1   0   4         6
                37.82         44.54        2.3785    1   1   0         6
                43.41         99.77        2.0846    1   1   3        12
                46.24          1.46        1.9634    2   0   2         6
                52.62         50.08        1.7394    0   2   4         6
                57.57        100.00        1.6009    1   1   6        12
                59.82          2.60        1.5460    2   1   1        12
                61.21          3.30        1.5142    1   2   2        12
                61.38          7.62        1.5104    0   1   8         6
                66.61         39.73        1.4040    2   1   4        12
                68.30         61.41        1.3732    3   0   0         6
                70.51          1.31        1.3355    1   2   5        12
                74.40          1.53        1.2750    2   0   8         6
                76.98         17.78        1.2387    1   0  10         6
                77.34          9.61        1.2338    1   1   9        12
                80.82          2.30        1.1892    2   2   0         6
                84.48          1.92        1.1468    2   2   3        12
                86.48          1.40        1.1253    3   1   2        12
                86.63          3.02        1.1238    1   2   8        12
                89.13          8.40        1.0986    0   2  10         6
================================================================================
       XPOW Copyright 1993 Bob Downs, Ranjini Swaminathan and Kurt Bartelmehs
  For reference, see Downs et al. (1993) American Mineralogist 78, 1104-1107.
_END_
      Ettringite
      Moore A E, Taylor H F W
      Acta Crystallographica B26 (1970) 386-393
      Crystal structure of ettringite
      Locality: Scawt Hill, Northern Ireland
      _database_code_amcsd 0009368

      CELL PARAMETERS:  11.2600 11.2600 21.4800   90.000   90.000  120.000
      SPACE GROUP: P31c
      X-RAY WAVELENGTH:     1.541838
      CELL VOLUME:     2358.531
      DENSITY (gm/cm3):     1.759
      CHEMICAL FORMULA: Al2 Ca6 O49.68 S3 H63.36
      MAX. ABS. INTENSITY / VOLUME**2:      7.994805177
               2-THETA      INTENSITY    D-SPACING   H   K   L   Multiplicity
                 8.23          5.25       10.7400    0   0   2         1
                 9.07        100.00        9.7514    1   0   0         6
                 9.96         10.99        8.8793    1   0   1         6
                12.26          2.91        7.2196    1   0   2         6
                15.35          5.26        5.7713    1   0   3         6
                15.74         36.35        5.6300    1   1   0         3
                17.79         15.79        4.9864    2  -1   2         3
                17.79          2.06        4.9864    1   1   2         3
                18.19          4.25        4.8757    2   0   0         6
                18.66          1.51        4.7548    2   0   1         6
                18.87         28.92        4.7039    1   0   4         6
                22.06          5.34        4.0301    2   0   3         6
                22.89         22.39        3.8858    1   1   4         3
                22.89         21.95        3.8858    2  -1   4         3
                24.15          1.54        3.6857    2   1   0         6
                24.51          1.45        3.6326    3  -1   1         6
                24.66         13.35        3.6098    2   0   4         6
                25.55         13.50        3.4861    2   1   2         6
                25.55          6.76        3.4861    3  -1   2         6
                27.21          3.14        3.2770    2   1   3         6
                27.21          1.98        3.2770    3  -1   3         6
                27.44         15.99        3.2505    3   0   0         6
                29.57          5.62        3.0210    1   1   6         3
                29.57          6.75        3.0210    2  -1   6         3
                31.79          2.51        2.8150    2   2   0         3
                32.19         34.38        2.7807    3   0   4         6
                32.89          2.03        2.7230    2   2   2         3
                33.12          3.68        2.7046    3   1   0         6
                33.37          6.23        2.6850    0   0   8         1
                34.19          9.57        2.6227    3   1   2         6
                34.19          7.37        2.6227    4  -1   2         6
                34.94         18.04        2.5680    3  -1   6         6
                34.94         16.66        2.5680    2   1   6         6
                35.48          1.60        2.5301    3   1   3         6
                36.87          1.27        2.4379    4   0   0         6
                37.10          1.45        2.4235    1   1   8         3
                37.10          1.19        2.4235    2  -1   8         3
                37.22          3.50        2.4155    3   1   4         6
                37.22          3.96        2.4155    4  -1   4         6
                38.27          3.81        2.3520    2   0   8         6
                40.31          6.03        2.2371    3   2   0         6
                40.64          1.65        2.2198    4   0   4         6
                40.78         17.03        2.2128    4  -2   6         3
                40.78         18.26        2.2128    2   2   6         3
                41.22          3.49        2.1901    5  -2   2         6
                41.22          1.95        2.1901    3   2   2         6
                41.86          9.61        2.1580    3   1   6         6
                41.86          8.83        2.1580    4  -1   6         6
                42.33          2.36        2.1353    3   2   3         6
                42.48          1.83        2.1279    4   1   0         6
                43.35          1.41        2.0874    4   1   2         6
                43.35          3.67        2.0874    5  -1   2         6
                43.73          1.89        2.0701    3   0   8         6
                43.84          2.76        2.0651    5  -2   4         6
                43.84          2.58        2.0651    3   2   4         6
                45.87          2.03        1.9783    5  -1   4         6
                45.87          1.43        1.9783    4   1   4         6
                46.57          9.41        1.9503    5   0   0         6
                46.75          1.00        1.9429    4  -2   8         3
                46.75          1.19        1.9429    2   2   8         3
                48.51          1.97        1.8767    3   3   0         3
                49.09          3.71        1.8558    2   1  10         6
                49.09          2.62        1.8558    3  -1  10         6
                49.29          2.69        1.8487    3   3   2         3
                49.29          1.53        1.8487    6  -3   2         3
                49.74          2.30        1.8331    5   0   4         6
                50.23          1.32        1.8163    6  -2   2         6
                50.57          1.12        1.8049    4   0   8         6
                51.02          3.59        1.7900    0   0  12         1
                51.59          2.14        1.7716    3   3   4         3
                51.59          2.14        1.7716    6  -3   4         3
                51.94          2.29        1.7606    1   0  12         6
