Repository: ludoleg/quant-data-vision

# quant-data-vision
Xray quant analysis

File: difdata_cement.txt (part 8 of 17)
      DENSITY (gm/cm3):     2.710
      CHEMICAL FORMULA: Ca C O3
      MAX. ABS. INTENSITY / VOLUME**2:      26.50717622
               2-THETA      INTENSITY    D-SPACING   H   K   L   Multiplicity
                52.23          1.34        1.7514    5   1   0         6
                52.97          1.40        1.7286    6  -1   2         6
                53.73          2.11        1.7059    1   1  12         3
                53.73          2.06        1.7059    2  -1  12         3
                54.56          3.15        1.6820    3   1  10         6
                54.56          2.91        1.6820    4  -1  10         6
                55.07          5.02        1.6677    4   1   8         6
                55.07          5.51        1.6677    5  -1   8         6
                55.16          1.30        1.6651    6  -1   4         6
                55.16          1.33        1.6651    5   1   4         6
                56.63          7.00        1.6252    6   0   0         6
                57.49          1.53        1.6031    4   3   0         6
                58.49          4.44        1.5780    5   0   8         6
                61.38          1.84        1.5105    4  -2  12         3
                61.38          1.95        1.5105    2   2  12         3
                70.09          1.01        1.3425    0   0  16         1
                70.14          1.05        1.3417    6   2   2         6
                71.55          1.58        1.3188    5   0  12         6
                72.11          1.80        1.3099    8  -4   6         3
                72.11          1.49        1.3099    4   4   6         3
                73.91          1.21        1.2824    8  -1   2         6
================================================================================
       XPOW Copyright 1993 Bob Downs, Ranjini Swaminathan and Kurt Bartelmehs
  For reference, see Downs et al. (1993) American Mineralogist 78, 1104-1107.
_END_
      Nordstrandite
      Bosmans H J
      Acta Crystallographica B26 (1970) 649-652
      Unit cell and crystal structure of nordstrandite, Al(OH)3
      Locality: synthetic
      _database_code_amcsd 0009375

      CELL PARAMETERS:   5.1140  5.0820  5.1270   70.270   74.000   58.470
      SPACE GROUP: P-1
      X-RAY WAVELENGTH:     1.541838
      CELL VOLUME:     106.089
      DENSITY (gm/cm3):     2.442
      CHEMICAL FORMULA: Al (O3 H3)
      MAX. ABS. INTENSITY / VOLUME**2:      12.35913541
               2-THETA      INTENSITY    D-SPACING   H   K   L   Multiplicity
                18.53        100.00        4.7891    0   0   1         2
                20.53         16.93        4.3256    1   0   0         2
                21.11         13.03        4.2093    0   1   0         2
                21.34         12.21        4.1632    1   1   0         2
                22.84         12.28        3.8940    1   1   1         2
                24.64         12.92        3.6127    0   1   1         2
                26.00          4.64        3.4275    1   0   1         2
                29.49          3.53        3.0293   -1   0   1         2
                31.43          4.35        2.8460    0  -1   1         2
                33.11          1.84        2.7052   -1  -1   1         2
                36.17          7.00        2.4832    2   1   1         2
                36.59          4.23        2.4556    2   1   0         2
                37.56          2.75        2.3945    0   0   2         2
                37.61         25.72        2.3916    1   2   0         2
                38.62          3.36        2.3313    0   1   2         2
                39.72         27.83        2.2694   -1   1   1         2
                42.11          1.24        2.1458    1  -1   1         2
                44.93         25.64        2.0174    2   1   2         2
                45.51          1.09        1.9932   -1   0   2         2
                46.65          1.21        1.9470    2   2   2         2
                47.89         22.27        1.8993   -1  -2   1         2
                48.26          1.39        1.8857   -2   0   1         2
                50.20          1.44        1.8173   -1  -1   2         2
                50.53          1.15        1.8064    0   2   2         2
                51.14         16.04        1.7861   -1   1   2         2
                51.38          1.57        1.7783    0  -2   1         2
                55.06          4.19        1.6679    1  -1   2         2
                55.54          1.94        1.6546    3   1   1         2
                57.63          4.58        1.5994    1   2   3         2
                59.05          1.08        1.5644    2   3   0         2
                59.25          2.89        1.5596    2   2   3         2
                59.67          3.97        1.5496    2   1   3         2
                61.11          7.58        1.5166   -2  -1   2         2
                61.27          2.27        1.5129    3   1   2         2
                62.81          6.00        1.4795    3   3   1         2
                64.64          5.06        1.4419    3   0   0         2
                64.66          7.04        1.4414    0   3   1         2
                64.69          4.09        1.4410    3   3   2         2
                65.23          5.04        1.4303    3   0   1         2
                66.66          2.59        1.4031    0   3   0         2
                69.15          1.12        1.3585    0   3   2         2
                72.55          4.08        1.3030    1  -1   3         2
                75.97          3.09        1.2526    1   2   4         2
                80.17          1.94        1.1973    0   0   4         2
                80.34          2.17        1.1952   -2  -1   3         2
                81.36          2.57        1.1827    2  -2   1         2
================================================================================
       XPOW Copyright 1993 Bob Downs, Ranjini Swaminathan and Kurt Bartelmehs
  For reference, see Downs et al. (1993) American Mineralogist 78, 1104-1107.
_END_
      Grossite
      Goodwin D W, Lindop A J
      Acta Crystallographica B26 (1970) 1230-1235
      The crystal structure of CaO.2Al2O3
      Locality: synthetic
      _database_code_amcsd 0017823

      CELL PARAMETERS:  12.8398  8.8624  5.4311   90.000  106.830   90.000
      SPACE GROUP: C2/c
      X-RAY WAVELENGTH:     1.541838
      CELL VOLUME:     591.542
      DENSITY (gm/cm3):     2.919
      CHEMICAL FORMULA: Ca Al4 O7
      MAX. ABS. INTENSITY / VOLUME**2:      10.33665815
               2-THETA      INTENSITY    D-SPACING   H   K   L   Multiplicity
                14.41          6.49        6.1449    2   0   0         2
                19.30          2.63        4.5983   -1   1   1         4
                20.04         44.10        4.4312    0   2   0         2
                24.77         18.65        3.5942    2   2   0         4
                25.53        100.00        3.4894   -3   1   1         4
                26.43          1.72        3.3723    0   2   1         4
                27.68          8.41        3.2227   -2   2   1         4
                29.06         24.67        3.0725    4   0   0         2
                31.14         19.91        2.8723    1   3   0         4
                32.60         29.38        2.7468    2   2   1         4
                33.10         26.52        2.7065    3   1   1         4
                34.51         30.65        2.5992    0   0   2         2
                34.64         45.22        2.5893   -1   3   1         4
                35.56         12.42        2.5249    4   2   0         4
                36.61          3.48        2.4548   -3   1   2         4
                36.76          2.05        2.4450    1   3   1         4
                37.06         17.29        2.4258   -5   1   1         4
                37.54          3.24        2.3961    3   3   0         4
                38.78         12.34        2.3218    1   1   2         4
                40.72          1.47        2.2156    0   4   0         2
                41.45         11.09        2.1783    2   0   2         2
                43.42          1.94        2.0843    2   4   0         4
                43.63          2.47        2.0745   -4   2   2         4
                43.95          7.68        2.0601   -5   1   2         4
                44.22          9.21        2.0483    6   0   0         2
                44.22          6.47        2.0482    3   3   1         4
                44.45          3.52        2.0382    0   4   1         4
                45.26          2.31        2.0037   -2   4   1         4
                45.45          9.16        1.9956   -1   3   2         4
                46.35          6.32        1.9590    5   1   1         4
                47.03          3.83        1.9324   -3   3   2         4
                47.40          1.29        1.9181   -5   3   1         4
                47.93          9.29        1.8980   -6   0   2         2
                48.16          5.76        1.8895    5   3   0         4
                48.82          7.61        1.8655    1   3   2         4
                50.87         13.54        1.7949   -4   4   1         4
                52.04         11.06        1.7574   -3   1   3         4
                54.51          7.10        1.6834   -1   5   1         4
                54.96          1.15        1.6707   -7   1   2         4
                55.31          2.05        1.6611    5   3   1         4
                56.37          1.56        1.6323   -5   1   3         4
                56.54          2.10        1.6278    4   2   2         4
                56.58          3.69        1.6267    3   5   0         4
                56.80          3.89        1.6208    6   2   1         4
                56.84          2.45        1.6198   -4   2   3         4
                56.98          3.90        1.6161    4   4   1         4
                57.37          2.18        1.6060   -3   5   1         4
                59.36          2.78        1.5569   -7   3   1         4
                59.51          4.32        1.5533    2   4   2         4
                59.70          8.83        1.5488    5   1   2         4
                60.24          3.86        1.5362    8   0   0         2
                60.32          2.95        1.5345   -6   4   1         4
                60.39          3.80        1.5328   -3   3   3         4
                60.48          7.41        1.5308   -8   0   2         2
                60.50         12.41        1.5302   -1   3   3         4
                61.43          1.44        1.5093    7   3   0         4
                61.44          4.07        1.5090   -8   2   1         4
                61.67          1.12        1.5040    3   5   1         4
                62.92          3.15        1.4771    0   6   0         2
                63.06          1.50        1.4742   -7   3   2         4
                63.42          2.24        1.4667    2   2   3         4
                63.93          2.20        1.4563   -3   5   2         4
                64.23          2.17        1.4502   -5   5   1         4
                64.35          2.19        1.4476   -5   3   3         4
                64.68          1.17        1.4412    1   3   3         4
                64.93          2.04        1.4362    2   6   0         4
                65.09          1.34        1.4331    3   1   3         4
                65.40          1.10        1.4270    1   5   2         4
                65.72          2.72        1.4208    0   6   1         4
                66.72          3.42        1.4019   -2   4   3         4
                68.54          9.56        1.3692    6   4   1         4
                68.57          5.51        1.3686   -9   1   2         4
                68.97          1.52        1.3615    7   3   1         4
                69.45          2.70        1.3533   -2   0   4         2
                69.67          1.73        1.3496    9   1   0         4
                70.15          1.20        1.3416   -3   1   4         4
                70.78          6.11        1.3312    4   6   0         4
                70.83          1.61        1.3303   -4   6   1         4
                71.93          1.22        1.3127    3   5   2         4
                72.03          2.50        1.3111   -7   3   3         4
                72.20          3.71        1.3084    8   2   1         4
                72.53          3.00        1.3032    3   3   3         4
                72.77          1.27        1.2996    0   0   4         2
                73.09          1.01        1.2947   -2   6   2         4
                73.61          4.07        1.2868   -4   2   4         4
                74.18          1.09        1.2783   -6   4   3         4
                74.19          1.35        1.2782    7   1   2         4
                74.49          1.72        1.2738   -7   5   1         4
                75.41          3.09        1.2605   -3   5   3         4
                75.86          2.18        1.2542   -9   3   2         4
                76.14          3.92        1.2502   -4   6   2         4
                76.69          1.41        1.2426    1   1   4         4
                78.71          1.81        1.2158    1   7   1         4
                78.74          1.11        1.2153   -1   3   4         4
                79.30          1.58        1.2081    1   5   3         4
                81.29          1.57        1.1835    7   3   2         4
                82.11          1.95        1.1738   -8   0   4         2
                83.87          2.10        1.1536    4   4   3         4
                85.42          1.57        1.1366  -10   2   3         4
                85.64          1.62        1.1343   -7   3   4         4
                85.89          1.05        1.1315   -5   7   1         4
                86.19          1.20        1.1284   -7   5   3         4
                88.20          1.54        1.1078    0   8   0         2
================================================================================
       XPOW Copyright 1993 Bob Downs, Ranjini Swaminathan and Kurt Bartelmehs
  For reference, see Downs et al. (1993) American Mineralogist 78, 1104-1107.
_END_
      Rutile
      Baur W H, Khan A A
      Acta Crystallographica B27 (1971) 2133-2139
      Rutile-type compounds. VI.
      SiO2, GeO2 and a comparison with other rutile-type structures
      _database_code_amcsd 0009404

      CELL PARAMETERS:   4.5941  4.5941  2.9589   90.000   90.000   90.000
      SPACE GROUP: P4_2/mnm
      X-RAY WAVELENGTH:     1.541838
      CELL VOLUME:     62.450
      DENSITY (gm/cm3):     4.248
      CHEMICAL FORMULA: Ti O2
      MAX. ABS. INTENSITY / VOLUME**2:      47.10917792
               2-THETA      INTENSITY    D-SPACING   H   K   L   Multiplicity
                27.46        100.00        3.2485    1   1   0         4
                36.11         44.59        2.4876    1   0   1         8
                39.22          6.77        2.2970    2   0   0         4
                41.27         18.13        2.1875    1   1   1         8
                44.08          6.64        2.0545    2   1   0         8
                54.36         54.18        1.6876    2   1   1        16
                56.67         15.92        1.6243    2   2   0         4
                62.81          7.51        1.4794    0   0   2         2
                64.10          7.54        1.4528    3   1   0         8
                69.06         18.84        1.3600    3   0   1         8
                69.86          9.22        1.3464    1   1   2         8
                76.60          1.98        1.2438    2   0   2         8
                79.90          1.10        1.2006    2   1   2        16
                82.41          3.88        1.1703    3   2   1        16
                84.32          2.60        1.1485    4   0   0         4
                89.63          6.33        1.0937    2   2   2         8
================================================================================
       XPOW Copyright 1993 Bob Downs, Ranjini Swaminathan and Kurt Bartelmehs
  For reference, see Downs et al. (1993) American Mineralogist 78, 1104-1107.
_END_
      Arcanite
      McGinnety J A
      Acta Crystallographica B28 (1972) 2845-2852
      Redetermination of the structures of potassium sulphate and potassium chromate:
      the effect of electrostatic crystal forces upon observed bond length
      _database_code_amcsd 0009456

      CELL PARAMETERS:   7.4760 10.0710  5.7630   90.000   90.000   90.000
      SPACE GROUP: Pnam
      X-RAY WAVELENGTH:     1.541838
      CELL VOLUME:     433.901
      DENSITY (gm/cm3):     2.668
      CHEMICAL FORMULA: K2 S O4
      MAX. ABS. INTENSITY / VOLUME**2:      11.09575375
               2-THETA      INTENSITY    D-SPACING   H   K   L   Multiplicity
                17.61          3.98        5.0355    0   2   0         2
                17.73          3.32        5.0019    0   1   1         4
                21.27         12.48        4.1765    1   2   0         4
                21.37         26.49        4.1573    1   1   1         8
                23.80         17.83        3.7380    2   0   0         2
                25.42          4.86        3.5044    2   1   0         4
                26.35         12.58        3.3818    1   2   1         8
                28.46          8.98        3.1361    2   0   1         4
                29.16          4.69        3.0624    1   3   0         4
                29.77         32.66        3.0014    2   2   0         4
                29.84         72.12        2.9943    2   1   1         8
                30.82        100.00        2.9007    0   3   1         4
                31.04         63.39        2.8815    0   0   2         2
                33.67          6.22        2.6620    2   2   1         8
                34.53          2.37        2.5977    1   1   2         8
                35.66          9.35        2.5178    0   4   0         2
                35.91          4.92        2.5010    0   2   2         4
                35.96         11.31        2.4976    2   3   0         4
                37.17         27.41        2.4190    3   1   0         4
                37.70          4.09        2.3861    1   4   0         4
                37.94         11.50        2.3718    1   2   2         8
                40.38          1.38        2.2335    3   2   0         4
                40.44          6.39        2.2305    3   1   1         8
                40.53         15.95        2.2257    2   1   2         8
                40.94         14.56        2.2046    1   4   1         8
                43.10          8.91        2.0986    1   3   2         8
                43.33          9.73        2.0882    2   4   0         4
                43.45          1.07        2.0825    3   2   1         8
                43.54         28.50        2.0786    2   2   2         8
                45.32          7.12        2.0009    3   3   0         4
                46.24          3.22        1.9633    2   4   1         8
                46.71          4.25        1.9448    1   5   0         4
                48.22         12.35        1.8873    2   3   2         8
                48.72          6.04        1.8690    4   0   0         2
                49.18          6.89        1.8527    3   1   2         8
                51.40          1.39        1.7778    4   0   1         4
                51.54          3.02        1.7732    2   5   0         4
                52.25          1.90        1.7508    4   1   1         8
                53.64          2.64        1.7086    2   0   3         4
                54.18          6.83        1.6930    3   4   1         8
                54.25          1.06        1.6909    2   4   2         8
                54.47          4.62        1.6845    2   1   3         8
                54.68          2.79        1.6785    0   6   0         2
                55.08         10.56        1.6673    0   3   3         4
                56.34          2.66        1.6330    4   3   0         4
                56.55          2.18        1.6273    1   3   3         8
                57.14          3.76        1.6120    1   5   2         8
                58.60          1.71        1.5754    1   6   1         8
                58.77          4.10        1.5711    4   3   1         8
                58.90          3.71        1.5680    4   0   2         4
                59.68          1.95        1.5494    4   1   2         8
                60.46          1.37        1.5312    2   6   0         4
                62.02          2.13        1.4963    1   4   3         8
                62.79          2.79        1.4799    2   6   1         8
                64.22          7.21        1.4504    0   6   2         4
                64.70          7.53        1.4408    0   0   4         2
                65.07          2.84        1.4333    5   2   0         4
                65.11          4.28        1.4326    5   1   1         8
                65.73          5.20        1.4207    4   3   2         8
                66.09          1.70        1.4138    2   4   3         8
                66.14          1.03        1.4128    1   7   0         4
                67.05          2.75        1.3959    0   7   1         4
                68.49          1.26        1.3700    4   5   0         4
                69.46          3.43        1.3532    3   6   1         8
                69.52          4.88        1.3522    2   6   2         8
                70.27          1.49        1.3396    4   0   3         4
                72.60          2.98        1.3021    3   4   3         8
                72.82          2.98        1.2989    2   2   4         8
                73.84          3.58        1.2833    5   2   2         8
                75.82          1.71        1.2547    5   4   1         8
                76.30          1.32        1.2480    2   3   4         8
                76.58          1.40        1.2442    4   3   3         8
                77.04          1.98        1.2378    3   1   4         8
                77.31          1.54        1.2342    5   3   2         8
                81.09          1.19        1.1859    2   4   4         8
                81.98          2.96        1.1753    5   5   1         8
                82.09          1.10        1.1740    5   4   2         8
                82.27          1.77        1.1719    5   1   3         8
                83.87          1.68        1.1536    0   8   2         4
                84.05          1.31        1.1516    0   7   3         4
                84.77          3.01        1.1436    3   7   2         8
                85.00          1.25        1.1411    4   0   4         4
                85.44          1.41        1.1364    6   1   2         8
                89.51          2.05        1.0949    2   1   5         8
                89.69          1.18        1.0932    0   6   4         4
================================================================================
       XPOW Copyright 1993 Bob Downs, Ranjini Swaminathan and Kurt Bartelmehs
  For reference, see Downs et al. (1993) American Mineralogist 78, 1104-1107.
_END_
      Al6Ca9O18
      Mondal P, Jeffery J
      Acta Crystallographica B31 (1975) 689-697
      The crystal structure of tricalcium aluminate, Ca3Al2O6
      _cod_database_code 1000039
      _database_code_amcsd 0009531

      CELL PARAMETERS:  15.2630 15.2630 15.2630   90.000   90.000   90.000
      SPACE GROUP: Pa3
      X-RAY WAVELENGTH:     1.541838
      CELL VOLUME:     3555.655
      DENSITY (gm/cm3):     3.028
      CHEMICAL FORMULA: Ca3 Al2 O6
      MAX. ABS. INTENSITY / VOLUME**2:      29.65907814
               2-THETA      INTENSITY    D-SPACING   H   K   L   Multiplicity
                12.97          2.90        6.8258    2   1   0        12
                14.21          1.74        6.2311    2   1   1        24
                16.43          1.03        5.3963    2   2   0        12
                17.43          3.06        5.0877    2   2   1        24
                19.29          1.94        4.6020    3   1   1        24
                20.99          5.79        4.2332    3   0   2        12
                21.79          6.41        4.0792    3   2   1        24
                21.79          4.42        4.0792    3   1   2        24
                26.77          2.91        3.3307    4   2   1        24
                29.26          1.87        3.0526    4   3   0        12
                31.57          3.99        2.8343    5   0   2        12
                32.12          2.12        2.7866    5   2   1        24
                32.12          5.07        2.7866    5   1   2        24
                33.20        100.00        2.6981    4   4   0        12
                34.77          1.29        2.5799    5   1   3        24
                37.26          2.58        2.4133    6   0   2        12
                37.26          1.44        2.4133    6   2   0        12
                37.74          2.12        2.3837    5   0   4        12
                39.61          1.13        2.2753    5   4   2        24
                40.97          8.90        2.2030    4   4   4         8
                43.15          1.10        2.0965    6   1   4        24
                44.42          1.26        2.0396    6   4   2        24
                44.42          2.38        2.0396    6   2   4        24
                45.66          1.28        1.9871    7   3   1        24
                45.66          1.21        1.9871    7   1   3        24
                46.47          2.81        1.9542    6   3   4        24
                47.67         31.17        1.9079    8   0   0         6
                48.06          1.63        1.8931    8   1   0        12
                48.84          1.18        1.8647    7   3   3        24
                49.61          1.35        1.8374    7   4   2        24
                50.00          1.25        1.8243    6   5   3        24
                50.00          1.47        1.8243    6   3   5        24
                55.86          1.35        1.6459    6   5   5        24
                59.32         31.93        1.5578    8   4   4        24
                69.70         10.61        1.3491    8   8   0        12
                79.42          4.49        1.2066   12   0   4        12
                79.42          5.12        1.2066   12   4   0        12
                88.83          2.52        1.1015    8   8   8         8
================================================================================
       XPOW Copyright 1993 Bob Downs, Ranjini Swaminathan and Kurt Bartelmehs
  For reference, see Downs et al. (1993) American Mineralogist 78, 1104-1107.
_END_
      Ca8.5NaAl6O18
      Nishi F, Takeuchi Y
      Acta Crystallographica B31 (1975) 1169-1173
      The Al6O18 rings of tetrahedra in the structure of Ca8.5NaAl6O18
      _database_code_amcsd 0017813

      CELL PARAMETERS:  10.8750 10.8590 15.1050   90.000   90.000   90.000
      SPACE GROUP: Pbca
      X-RAY WAVELENGTH:     1.541838
      CELL VOLUME:     1783.774
      DENSITY (gm/cm3):     3.029
      CHEMICAL FORMULA: Ca8.5 Na Al6 O18
      MAX. ABS. INTENSITY / VOLUME**2:      18.51759074
               2-THETA      INTENSITY    D-SPACING   H   K   L   Multiplicity
                11.72          1.24        7.5525    0   0   2         2
                12.93          1.64        6.8489    1   1   1         8
                16.46          1.33        5.3864    1   1   2         8
                17.36          5.56        5.1094    0   2   1         4
                20.12          4.34        4.4128    2   0   2         4
                21.10          6.55        4.2114    1   1   3         8
                24.11          2.12        3.6919    0   2   3         4
                26.02          6.77        3.4244    2   2   2         8
                26.30          2.63        3.3891    1   1   4         8
                26.59          2.88        3.3527    3   1   1         8
                26.62          2.29        3.3489    1   3   1         8
                29.24          6.32        3.0544    2   2   3         8
                31.83          4.20        2.8115    1   1   5         8
                32.95         31.06        2.7188    4   0   0         2
                33.00         25.39        2.7148    0   4   0         2
                33.27        100.00        2.6932    2   2   4         8
                35.55          1.70        2.5253    3   3   1         8
                36.98          2.71        2.4310    4   2   0         4
                37.06          1.46        2.4257    3   3   2         8
                37.60          1.56        2.3924    1   1   6         8
                37.89          4.31        2.3748    2   2   5         8
                38.21          1.72        2.3552    2   3   4         8
                38.95          2.23        2.3122    2   4   2         8
                39.47          1.88        2.2830    3   3   3         8
                39.72          2.57        2.2695    3   1   5         8
                39.74          1.36        2.2683    1   3   5         8
                40.90          6.44        2.2064    4   0   4         4
                40.94          7.02        2.2043    0   4   4         4
                41.27          2.10        2.1876    2   4   3         8
                41.54          1.12        2.1738    4   3   0         4
                42.65          1.23        2.1198    3   3   4         8
                42.88          1.23        2.1089    1   5   1         8
                44.18          1.08        2.0498    1   5   2         8
                44.63          2.07        2.0304    1   3   6         8
                46.23          2.62        1.9638    5   1   3         8
                47.32         32.24        1.9210    4   4   0         4
                47.72          4.14        1.9057    4   4   1         8
                48.07          1.72        1.8929    2   4   5         8
                48.20         14.52        1.8881    0   0   8         2
                49.33          1.06        1.8472    4   0   6         4
                49.73          1.29        1.8336    1   1   8         8
                49.91          1.03        1.8271    1   3   7         8
                52.31          1.70        1.7488    4   2   6         8
                53.72          1.02        1.7062    2   6   1         8
                54.31          1.57        1.6892    0   4   7         4
                56.63          2.74        1.6253    2   6   3         8
                56.99          1.38        1.6158    6   1   4         8
                59.04         17.20        1.5647    6   2   4         8
                59.10         14.22        1.5632    2   6   4         8
                59.62          8.60        1.5508    4   0   8         4
                59.65          5.88        1.5501    0   4   8         4
                60.96          1.28        1.5198    3   3   8         8
                62.18          1.94        1.4929    2   6   5         8
                66.51          1.45        1.4058    2   2  10         8
                69.10          3.67        1.3594    8   0   0         2
                69.21          1.62        1.3574    0   8   0         2
                69.53          1.09        1.3519    0   8   1         4
                69.85          9.93        1.3466    4   4   8         8
                76.80          1.09        1.2412    6   6   3         8
                78.73          3.09        1.2155    8   4   0         4
                78.81          1.79        1.2144    4   8   0         4
                78.93          4.03        1.2128    6   6   4         8
                80.25          3.55        1.1962    2   2  12         8
                81.66          1.28        1.1791    6   6   5         8
                88.66          1.79        1.1032    8   0   8         4
                88.77          1.44        1.1021    0   8   8         4
================================================================================
       XPOW Copyright 1993 Bob Downs, Ranjini Swaminathan and Kurt Bartelmehs
  For reference, see Downs et al. (1993) American Mineralogist 78, 1104-1107.
_END_
      Corundum
      Ishizawa N, Miyata T, Minato I, Marumo F, Iwai S
      Acta Crystallographica B36 (1980) 228-230
      A structural investigation of alpha-Al2O3 at 2170 K
      T = 300 K
      _database_code_amcsd 0009699

      CELL PARAMETERS:   4.7540  4.7540 12.9900   90.000   90.000  120.000
      SPACE GROUP: R-3c
      X-RAY WAVELENGTH:     1.541838
      CELL VOLUME:     254.248
      DENSITY (gm/cm3):     3.996
      CHEMICAL FORMULA: Al2 O3
      MAX. ABS. INTENSITY / VOLUME**2:      12.16030185
               2-THETA      INTENSITY    D-SPACING   H   K   L   Multiplicity
                25.62         61.58        3.4773    0   1   2         6
                35.20         97.41        2.5498    1   0   4         6
                37.85         44.45        2.3770    1   1   0         6
                43.43        100.00        2.0837    1   1   3        12
                46.26          1.43        1.9623    2   0   2         6
                52.64         49.82        1.7387    0   2   4         6
                57.59         98.80        1.6006    1   1   6        12
                59.86          2.56        1.5451    2   1   1        12
                61.25          3.23        1.5133    1   2   2        12
                61.38          7.67        1.5105    0   1   8         6
                66.65         39.14        1.4033    2   1   4        12
                68.35         60.47        1.3724    3   0   0         6
                70.55          1.28        1.3350    1   2   5        12
                74.41          1.54        1.2749    2   0   8         6
                76.97         17.34        1.2388    1   0  10         6
                77.35          9.49        1.2337    1   1   9        12
                80.88          2.22        1.1885    2   2   0         6
                84.54          1.89        1.1461    2   2   3        12
                86.55          1.35        1.1246    3   1   2        12
                86.66          3.00        1.1235    1   2   8        12
                89.14          8.10        1.0986    0   2  10         6
================================================================================
       XPOW Copyright 1993 Bob Downs, Ranjini Swaminathan and Kurt Bartelmehs
  For reference, see Downs et al. (1993) American Mineralogist 78, 1104-1107.
_END_
      Aphthitalite
      Okada K, Ossaka J
      Acta Crystallographica B36 (1980) 919-921
      Structures of potassium sodium sulphate and tripotassium sodium disulphate
      _database_code_amcsd 0009708

      CELL PARAMETERS:   5.6801  5.6801  7.3090   90.000   90.000  120.000
      SPACE GROUP: P-3m1
      X-RAY WAVELENGTH:     1.541838
      CELL VOLUME:     204.221
      DENSITY (gm/cm3):     2.703
      CHEMICAL FORMULA: K3 Na S2 O8
      MAX. ABS. INTENSITY / VOLUME**2:      19.84889843
               2-THETA      INTENSITY    D-SPACING   H   K   L   Multiplicity
                18.03          8.50        4.9191    1   0   0         6
                21.78          4.58        4.0809    0   1   1         6
                21.78         17.14        4.0809    1   0   1         6
                24.36         16.55        3.6545    0   0   2         2
                30.47          8.09        2.9335    0   1   2         6
                30.47         58.21        2.9335    1   0   2         6
                31.50        100.00        2.8400    1   1   0         6
                33.86          3.25        2.6472    1   1   1        12
                36.53          6.64        2.4596    2   0   0         6
                36.89         14.07        2.4363    0   0   3         2
                38.62          2.34        2.3311    0   2   1         6
                38.62         10.86        2.3311    2   0   1         6
                41.36          3.93        2.1832    1   0   3         6
                44.40         46.47        2.0405    0   2   2         6
                49.28          5.36        1.8492    1   1   3        12
                49.91          3.94        1.8273    0   0   4         2
                52.90          2.32        1.7309    2   0   3         6
                53.50          1.30        1.7129    0   1   4         6
                55.45         12.13        1.6571    2   1   2        12
                56.09         11.74        1.6397    3   0   0         6
                57.61          1.70        1.5999    0   3   1         6
                60.22          7.56        1.5367    1   1   4        12
                63.42          2.67        1.4668    0   2   4         6
                63.42          4.09        1.4668    2   0   4         6
                65.76         13.79        1.4200    2   2   0         6
                66.76          2.45        1.4012    1   0   5         6
                69.04          1.04        1.3603    3   0   3         6
                71.24          1.45        1.3236    2   2   2        12
                72.53          2.25        1.3032    1   2   4        12
                74.19          6.47        1.2782    1   3   2        12
                75.68          2.70        1.2566    0   2   5         6
                77.86          3.07        1.2268    2   2   3        12
                78.35          2.49        1.2204    0   3   4         6
                81.38          1.02        1.1824    1   0   6         6
                82.82          3.33        1.1656    4   0   2         6
                84.27          1.09        1.1492    2   1   5        12
                84.27          1.92        1.1492    1   2   5        12
                86.87          2.70        1.1212    2   2   4        12
                89.86          1.96        1.0916    0   2   6         6
================================================================================
       XPOW Copyright 1993 Bob Downs, Ranjini Swaminathan and Kurt Bartelmehs
  For reference, see Downs et al. (1993) American Mineralogist 78, 1104-1107.
_END_
      Ca20Al26Mg3Si3O68
      Hanic F, Handlovic M, Kapralik I
      Acta Crystallographica B36 (1980) 2863-2869
      The structure of a quaternary phase Ca20Al32-2vMgvSivO68
      Locality: synthetic
      _database_code_amcsd 0017814

      CELL PARAMETERS:  27.6380 10.7990  5.1230   90.000   90.000   90.000
      SPACE GROUP: Pmmn
      X-RAY WAVELENGTH:     1.541838
      CELL VOLUME:     1529.025
      DENSITY (gm/cm3):     2.985
      CHEMICAL FORMULA: Ca5 Al6.5 Mg.75 Si.75 O17
      MAX. ABS. INTENSITY / VOLUME**2:      8.296021388
               2-THETA      INTENSITY    D-SPACING   H   K   L   Multiplicity
                 6.40          1.99       13.8190    2   0   0         2
                16.42          2.25        5.3995    0   2   0         2
                19.27          5.78        4.6063    6   0   0         2
                21.49          9.92        4.1359    3   1   1         8
                23.13          1.05        3.8455    4   1   1         8
                23.68         14.77        3.7574    5   0   1         4
                23.94         16.41        3.7164    0   2   1         4
                24.00         19.95        3.7082    7   1   0         4
                24.16          8.26        3.6833    1   2   1         8
