Repository: ludoleg/quant-data-vision

# quant-data-vision
Xray quant analysis

File: difdata_cement.txt (part 9 of 17)
      DENSITY (gm/cm3):     2.710
      CHEMICAL FORMULA: Ca C O3
      MAX. ABS. INTENSITY / VOLUME**2:      26.50717622
               2-THETA      INTENSITY    D-SPACING   H   K   L   Multiplicity
                25.42          3.16        3.5044    6   2   0         4
                27.31          5.75        3.2650    6   1   1         8
                28.54          3.27        3.1273    7   0   1         4
                28.95         40.88        3.0841    5   2   1         8
                29.74          3.89        3.0039    7   1   1         8
                30.26         11.96        2.9538    9   1   0         4
                30.35          6.50        2.9453    0   3   1         4
                30.92          9.08        2.8924    6   2   1         8
                31.05        100.00        2.8806    2   3   1         8
                31.90         18.49        2.8054    3   3   1         8
                32.34         82.45        2.7686    8   1   1         8
                32.39          6.36        2.7638   10   0   0         2
                33.06         13.48        2.7094    4   3   1         8
                33.10          5.29        2.7062    7   2   1         8
                33.18          4.48        2.6997    0   4   0         2
                34.04          5.82        2.6339    9   0   1         4
                35.03          1.96        2.5615    0   0   2         2
                35.07          1.77        2.5589    9   1   1         8
                35.19          2.57        2.5506    1   0   2         4
                35.65          2.36        2.5186    2   0   2         4
                35.71          4.71        2.5146    4   4   0         4
                36.52         10.63        2.4602   10   2   0         4
                36.64         11.59        2.4528    2   1   2         8
                36.72          2.77        2.4472   11   1   0         4
                36.96          6.89        2.4324   10   0   1         4
                37.38          7.13        2.4059    3   1   2         8
                37.44          4.38        2.4018    4   0   2         4
                37.66          7.85        2.3884    0   4   1         4
                38.01          9.80        2.3673    9   2   1         8
                38.12         15.27        2.3608    7   3   1         8
                38.66         11.10        2.3292    6   4   0         4
                38.74          6.95        2.3241    5   0   2         4
                38.92          1.45        2.3143    0   2   2         4
                39.06          2.70        2.3062    1   2   2         8
                39.67          1.05        2.2721    5   1   2         8
                39.94          1.97        2.2573    4   4   1         8
                40.18          1.67        2.2445    3   2   2         8
                40.24          4.72        2.2413    8   3   1         8
                40.68          2.01        2.2178   10   2   1         8
                41.13          1.89        2.1945    4   2   2         8
                42.34          2.30        2.1347    5   2   2         8
                42.68          4.32        2.1185   12   2   0         4
                42.91          3.58        2.1076    7   1   2         8
                43.48          1.73        2.0815   11   2   1         8
                43.87          2.91        2.0636    2   3   2         8
                44.51         13.67        2.0355    3   3   2         8
                44.84          6.35        2.0213    8   1   2         8
                45.97          2.57        1.9741   14   0   0         2
                46.08          1.02        1.9698    2   5   1         8
                46.69          2.72        1.9453    3   5   1         8
                46.95          2.67        1.9352    9   1   2         8
                47.04          3.25        1.9319   13   1   1         8
                47.05         16.56        1.9313   10   4   0         4
                47.85          1.13        1.9010    6   3   2         8
                48.01          2.16        1.8948    7   5   0         4
                48.27          1.36        1.8853    9   4   1         8
                49.02          1.77        1.8582    0   4   2         4
                49.14          6.24        1.8541   14   2   0         4
                49.81          4.38        1.8306   13   3   0         4
                50.29          2.57        1.8143   12   3   1         8
                50.72         14.86        1.7998    0   6   0         2
                50.89          7.84        1.7944    4   4   2         8
                50.91          1.38        1.7937   11   0   2         4
                51.42          1.86        1.7772    7   5   1         8
                51.50         19.08        1.7744   10   2   2         8
                51.75          4.24        1.7666    9   5   0         4
                51.91         15.11        1.7613    5   4   2         8
                52.89          3.66        1.7311   11   4   1         8
                53.01          2.89        1.7274   16   0   0         2
                53.11          7.19        1.7245    8   5   1         8
                53.15          2.99        1.7233    6   4   2         8
                53.67          1.61        1.7077    0   0   3         2
                53.86          3.54        1.7022   11   2   2         8
                54.11          4.00        1.6949    1   6   1         8
                54.23          2.65        1.6915   12   1   2         8
                54.76          5.43        1.6764    6   6   0         4
                56.07          1.82        1.6402   15   3   0         4
                56.08          3.43        1.6399   14   3   1         8
                56.13          1.29        1.6386    4   1   3         8
                56.16          1.07        1.6378   11   5   0         4
                56.36          2.19        1.6325   12   2   2         8
                56.39          1.27        1.6316    5   0   3         4
                56.63          1.81        1.6253    3   5   2         8
                58.25          1.17        1.5839    6   1   3         8
                59.15          1.85        1.5618    5   2   3         8
                59.61          2.76        1.5511    7   1   3         8
                59.67          5.40        1.5496   17   0   1         4
                59.80          2.43        1.5465   12   3   2         8
                60.29          3.15        1.5351    6   2   3         8
                60.88          8.27        1.5217    3   3   3         8
                61.14          1.61        1.5157    8   1   3         8
                61.59          5.26        1.5058    4   3   3         8
                62.20          1.35        1.4924    9   0   3         4
                62.33          1.61        1.4898    8   5   2         8
                62.35          1.84        1.4893   13   3   2         8
                62.71         10.00        1.4817   17   3   0         4
                62.86          1.30        1.4784    9   1   3         8
                63.13          1.53        1.4726    0   6   2         4
                63.60          1.36        1.4630    6   3   3         8
                63.80          2.17        1.4589   15   4   1         8
                64.02          1.00        1.4543    9   5   2         8
                64.10          3.01        1.4527   10   0   3         4
                64.58          1.37        1.4432    0   4   3         4
                64.67          3.08        1.4412    1   4   3         8
                64.81          1.19        1.4385    9   2   3         8
                64.89          2.58        1.4370    7   3   3         8
                64.89          2.58        1.4369    7   7   0         4
                65.03          1.11        1.4342   14   3   2         8
                65.13          1.11        1.4322   16   0   2         4
                65.61          2.83        1.4230    5   6   2         8
                66.15          3.60        1.4127    4   4   3         8
                66.16          1.15        1.4123   11   0   3         4
                66.35          1.82        1.4088    8   3   3         8
                66.45          1.84        1.4069   11   6   1         8
                66.67          1.04        1.4028   10   2   3         8
                66.86          2.86        1.3993   19   0   1         4
                67.73          1.38        1.3835    7   7   1         8
                67.82          2.07        1.3819   20   0   0         2
                68.96          1.21        1.3617   17   1   2         8
                68.97          3.84        1.3615   18   3   1         8
                69.16          7.46        1.3582    8   7   1         8
                69.65          3.66        1.3499    0   8   0         2
                69.73          1.49        1.3487   19   3   0         4
                70.59          1.79        1.3342   20   0   1         4
                70.85          2.37        1.3300   14   6   0         4
                71.38          1.16        1.3214   13   1   3         8
                71.75          1.93        1.3155    2   7   2         8
                72.20          1.67        1.3084   15   4   2         8
                72.49          1.25        1.3039    1   8   1         8
                73.04          1.42        1.2954    6   8   0         4
                74.11          2.71        1.2794    1   0   4         4
                75.93          1.03        1.2532    7   7   2         8
                75.98          1.16        1.2525   15   0   3         4
                76.08          1.13        1.2510   20   3   1         8
                76.23          2.48        1.2489    8   5   3         8
                76.25          3.02        1.2487   13   3   3         8
                76.43          2.67        1.2463   16   6   0         4
                76.97          1.43        1.2388    0   6   3         4
                78.81          1.28        1.2144   16   0   3         4
                78.91          1.32        1.2131   13   7   1         8
                81.86          1.54        1.1768    4   8   2         8
                82.06          2.04        1.1743   17   6   1         8
                82.86          1.86        1.1651   14   4   3         8
                82.94          2.72        1.1641    2   9   1         8
                83.45          1.79        1.1583   11   8   1         8
                83.84          1.69        1.1540    7   3   4         8
                83.95          1.40        1.1527   21   4   1         8
                84.29          1.26        1.1488    9   6   3         8
                85.79          1.10        1.1326    5   4   4         8
                86.93          2.61        1.1207   16   6   2         8
                87.35          1.63        1.1164   11   2   4         8
                87.87          1.50        1.1111   11   6   3         8
================================================================================
       XPOW Copyright 1993 Bob Downs, Ranjini Swaminathan and Kurt Bartelmehs
  For reference, see Downs et al. (1993) American Mineralogist 78, 1104-1107.
_END_
      Calcite
      Maslen E N, Streltsov V A, Streltsova N R
      Acta Crystallographica B49 (1993) 636-641
      X-ray study of the electron density in calcite, CaCO3
      _database_code_amcsd 0009873

      CELL PARAMETERS:   4.9910  4.9910 17.0620   90.000   90.000  120.000
      SPACE GROUP: R-3c
      X-RAY WAVELENGTH:     1.541838
      CELL VOLUME:     368.074
      DENSITY (gm/cm3):     2.709
      CHEMICAL FORMULA: Ca C O3
      MAX. ABS. INTENSITY / VOLUME**2:      26.81198114
               2-THETA      INTENSITY    D-SPACING   H   K   L   Multiplicity
                23.07          8.49        3.8557    0   1   2         6
                29.42        100.00        3.0361    1   0   4         6
                31.46          2.10        2.8437    0   0   6         2
                35.99         14.33        2.4955    1   1   0         6
                39.43         19.24        2.2852    1   1   3        12
                43.18         14.83        2.0950    2   0   2         6
                47.14          6.58        1.9278    0   2   4         6
                47.54         20.00        1.9126    0   1   8         6
                48.54         20.93        1.8757    1   1   6        12
                56.59          3.51        1.6263    2   1   1        12
                57.43          9.99        1.6045    1   2   2        12
                60.70          5.83        1.5256    2   1   4        12
                61.04          2.69        1.5180    2   0   8         6
                61.42          2.93        1.5096    1   1   9        12
                63.09          2.13        1.4735    1   2   5        12
                64.70          6.99        1.4408    3   0   0         6
                65.67          3.90        1.4218    0   0  12         2
                69.23          1.39        1.3571    2   1   7        12
                70.29          2.39        1.3392    0   2  10         6
                72.94          3.09        1.2969    1   2   8        12
                77.22          2.30        1.2354    1   1  12        12
                81.59          2.66        1.1800    2   1  10        12
                83.82          1.67        1.1541    1   3   4        12
================================================================================
       XPOW Copyright 1993 Bob Downs, Ranjini Swaminathan and Kurt Bartelmehs
  For reference, see Downs et al. (1993) American Mineralogist 78, 1104-1107.
_END_
      Portlandite
      Desgranges L, Grebille D, Calvarin g, Chevrier G, Floquet N, Niepce J
      Acta Crystallographica B49 (1993) 812-817
      Hydrogen thermal motion in calcium hydroxide: Ca (O H)2
      _cod_database_code 1001768
      _database_code_amcsd 0009874

      CELL PARAMETERS:   3.5890  3.5890  4.9110   90.000   90.000  120.000
      SPACE GROUP: P-3m1
      X-RAY WAVELENGTH:     1.541838
      CELL VOLUME:     54.783
      DENSITY (gm/cm3):     2.246
      CHEMICAL FORMULA: O2 H2 Ca
      MAX. ABS. INTENSITY / VOLUME**2:      24.52345434
               2-THETA      INTENSITY    D-SPACING   H   K   L   Multiplicity
                18.06         63.14        4.9110    0   0   1         2
                28.72         17.21        3.1082    1   0   0         6
                34.14         97.31        2.6264    1   0   1         6
                34.14          2.69        2.6264    0   1   1         6
                47.17         25.16        1.9268    1   0   2         6
                47.17         18.80        1.9268    0   1   2         6
                50.88         28.52        1.7945    1   1   0         6
                54.44         15.85        1.6855    1   1   1        12
                56.19          1.35        1.6370    0   0   3         2
                59.48          2.23        1.5541    2   0   0         6
                62.71         10.64        1.4817    0   2   1         6
                64.29          1.12        1.4488    1   1   2        12
                64.32          1.36        1.4484    1   0   3         6
                64.32         10.47        1.4484    0   1   3         6
                71.90          3.89        1.3132    2   0   2         6
                71.90          5.23        1.3132    0   2   2         6
                77.79          1.66        1.2277    0   0   4         2
                79.20          2.59        1.2094    1   1   3        12
                84.87          2.35        1.1425    2   1   1        12
                84.93          1.42        1.1419    0   1   4         6
                86.31          3.70        1.1271    2   0   3         6
================================================================================
       XPOW Copyright 1993 Bob Downs, Ranjini Swaminathan and Kurt Bartelmehs
  For reference, see Downs et al. (1993) American Mineralogist 78, 1104-1107.
_END_
      Portlandite
      Desgranges L, Grebille D, Calvarin g, Chevrier G, Floquet N, Niepce J
      Acta Crystallographica B49 (1993) 812-817
      Hydrogen thermal motion in calcium hydroxide: Ca (O H)2
      _cod_database_code 1001769
      _database_code_amcsd 0009875

      CELL PARAMETERS:   3.5890  3.5890  4.9110   90.000   90.000  120.000
      SPACE GROUP: P-3m1
      X-RAY WAVELENGTH:     1.541838
      CELL VOLUME:     54.783
      DENSITY (gm/cm3):     2.246
      CHEMICAL FORMULA: O2 H2 Ca
      MAX. ABS. INTENSITY / VOLUME**2:      25.25582268
               2-THETA      INTENSITY    D-SPACING   H   K   L   Multiplicity
                18.06         61.35        4.9110    0   0   1         2
                28.72         16.95        3.1082    1   0   0         6
                34.14         97.31        2.6264    1   0   1         6
                34.14          2.69        2.6264    0   1   1         6
                47.17         25.54        1.9268    1   0   2         6
                47.17         19.26        1.9268    0   1   2         6
                50.88         29.44        1.7945    1   1   0         6
                54.44         16.27        1.6855    1   1   1        12
                56.19          1.40        1.6370    0   0   3         2
                59.48          2.31        1.5541    2   0   0         6
                62.71         11.29        1.4817    0   2   1         6
                64.29          1.17        1.4488    1   1   2        12
                64.32          1.42        1.4484    1   0   3         6
                64.32         11.11        1.4484    0   1   3         6
                71.90          4.22        1.3132    2   0   2         6
                71.90          5.63        1.3132    0   2   2         6
                77.79          1.83        1.2277    0   0   4         2
                79.20          2.84        1.2094    1   1   3        12
                84.87          2.64        1.1425    2   1   1        12
                84.93          1.57        1.1419    0   1   4         6
                86.31          4.16        1.1271    2   0   3         6
================================================================================
       XPOW Copyright 1993 Bob Downs, Ranjini Swaminathan and Kurt Bartelmehs
  For reference, see Downs et al. (1993) American Mineralogist 78, 1104-1107.
_END_
      Portlandite
      Desgranges L, Grebille D, Calvarin g, Chevrier G, Floquet N, Niepce J
      Acta Crystallographica B49 (1993) 812-817
      Hydrogen thermal motion in calcium hydroxide: Ca (O H)2
      _cod_database_code 1001787
      _database_code_amcsd 0009876

      CELL PARAMETERS:   3.5890  3.5890  4.9110   90.000   90.000  120.000
      SPACE GROUP: P-3m1
      X-RAY WAVELENGTH:     1.541838
      CELL VOLUME:     54.783
      DENSITY (gm/cm3):     2.246
      CHEMICAL FORMULA: O2 H1.998 Ca
      MAX. ABS. INTENSITY / VOLUME**2:      24.53854484
               2-THETA      INTENSITY    D-SPACING   H   K   L   Multiplicity
                18.06         63.09        4.9110    0   0   1         2
                28.72         17.22        3.1082    1   0   0         6
                34.14         97.32        2.6264    1   0   1         6
                34.14          2.68        2.6264    0   1   1         6
                47.17         25.11        1.9268    1   0   2         6
                47.17         18.83        1.9268    0   1   2         6
                50.88         28.48        1.7945    1   1   0         6
                54.44         15.87        1.6855    1   1   1        12
                56.19          1.35        1.6370    0   0   3         2
                59.48          2.24        1.5541    2   0   0         6
                62.71         10.63        1.4817    0   2   1         6
                64.29          1.13        1.4488    1   1   2        12
                64.32          1.37        1.4484    1   0   3         6
                64.32         10.45        1.4484    0   1   3         6
                71.90          3.90        1.3132    2   0   2         6
                71.90          5.24        1.3132    0   2   2         6
                77.79          1.65        1.2277    0   0   4         2
                79.20          2.59        1.2094    1   1   3        12
                84.87          2.35        1.1425    2   1   1        12
                84.93          1.43        1.1419    0   1   4         6
                86.31          3.70        1.1271    2   0   3         6
================================================================================
       XPOW Copyright 1993 Bob Downs, Ranjini Swaminathan and Kurt Bartelmehs
  For reference, see Downs et al. (1993) American Mineralogist 78, 1104-1107.
_END_
      Portlandite
      Desgranges L, Grebille D, Calvarin g, Chevrier G, Floquet N, Niepce J
      Acta Crystallographica B49 (1993) 812-817
      Hydrogen thermal motion in calcium hydroxide: Ca (O H)2
      _cod_database_code 1001788
      _database_code_amcsd 0009877

      CELL PARAMETERS:   3.5890  3.5890  4.9110   90.000   90.000  120.000
      SPACE GROUP: P-3m1
      X-RAY WAVELENGTH:     1.541838
      CELL VOLUME:     54.783
      DENSITY (gm/cm3):     2.246
      CHEMICAL FORMULA: O2 H1.998 Ca
      MAX. ABS. INTENSITY / VOLUME**2:      25.29475207
               2-THETA      INTENSITY    D-SPACING   H   K   L   Multiplicity
                18.06         61.16        4.9110    0   0   1         2
                28.72         16.93        3.1082    1   0   0         6
                34.14         97.32        2.6264    1   0   1         6
                34.14          2.68        2.6264    0   1   1         6
                47.17         25.47        1.9268    1   0   2         6
                47.17         19.31        1.9268    0   1   2         6
                50.88         29.42        1.7945    1   1   0         6
                54.44         16.27        1.6855    1   1   1        12
                56.19          1.41        1.6370    0   0   3         2
                59.48          2.32        1.5541    2   0   0         6
                62.71         11.29        1.4817    0   2   1         6
                64.29          1.16        1.4488    1   1   2        12
                64.32          1.42        1.4484    1   0   3         6
                64.32         11.09        1.4484    0   1   3         6
                71.90          4.24        1.3132    2   0   2         6
                71.90          5.63        1.3132    0   2   2         6
                77.79          1.83        1.2277    0   0   4         2
                79.20          2.85        1.2094    1   1   3        12
                84.87          2.64        1.1425    2   1   1        12
                84.93          1.57        1.1419    0   1   4         6
                86.31          4.16        1.1271    2   0   3         6
================================================================================
       XPOW Copyright 1993 Bob Downs, Ranjini Swaminathan and Kurt Bartelmehs
  For reference, see Downs et al. (1993) American Mineralogist 78, 1104-1107.
_END_
      Calcite
      Maslen E N, Streltsov V A, Streltsova N R, Ishizawa N
      Acta Crystallographica B51 (1995) 929-939
      Electron density and optical anisotropy in rhombohedral carbonates.
      III. Synchrotron X-ray studies of CaCO3, MgCO3 and MnCO3
      _database_code_amcsd 0009890

      CELL PARAMETERS:   4.9880  4.9880 17.0680   90.000   90.000  120.000
      SPACE GROUP: R-3c
      X-RAY WAVELENGTH:     1.541838
      CELL VOLUME:     367.761
      DENSITY (gm/cm3):     2.712
      CHEMICAL FORMULA: Ca C O3
      MAX. ABS. INTENSITY / VOLUME**2:      26.93170441
               2-THETA      INTENSITY    D-SPACING   H   K   L   Multiplicity
                23.08          8.40        3.8541    0   1   2         6
                29.42        100.00        3.0357    1   0   4         6
                31.45          2.09        2.8447    0   0   6         2
                36.01         14.37        2.4940    1   1   0         6
                39.45         19.07        2.2842    1   1   3        12
                43.21         14.80        2.0938    2   0   2         6
                47.16          6.59        1.9271    0   2   4         6
                47.53         20.06        1.9129    0   1   8         6
                48.55         20.86        1.8753    1   1   6        12
                56.63          3.50        1.6253    2   1   1        12
                57.47         10.00        1.6036    1   2   2        12
                60.74          5.85        1.5249    2   1   4        12
                61.05          2.71        1.5178    2   0   8         6
                61.42          2.90        1.5096    1   1   9        12
                63.12          2.13        1.4729    1   2   5        12
                64.74          6.96        1.4399    3   0   0         6
                65.64          3.91        1.4223    0   0  12         2
                69.26          1.38        1.3566    2   1   7        12
                70.29          2.40        1.3391    0   2  10         6
                72.96          3.11        1.2966    1   2   8        12
                77.21          2.34        1.2355    1   1  12        12
                81.60          2.68        1.1798    2   1  10        12
                83.88          1.67        1.1535    1   3   4        12
================================================================================
       XPOW Copyright 1993 Bob Downs, Ranjini Swaminathan and Kurt Bartelmehs
  For reference, see Downs et al. (1993) American Mineralogist 78, 1104-1107.
_END_
      Akermanite
      Warren B
      Zeitschrift fur Kristallographie 74 (1930) 131-138
      The structure of melitite (Ca,Na)2(Mg,Al)(Si,Al)2O7
      _cod_database_code 1010215
      _database_code_amcsd 0017151

      CELL PARAMETERS:   7.7300  7.7300  5.0100   90.000   90.000   90.000
      SPACE GROUP: P-42_1m
      X-RAY WAVELENGTH:     1.541838
      CELL VOLUME:     299.362
      DENSITY (gm/cm3):     3.024
      CHEMICAL FORMULA: Ca2 Si2 Mg O7
      MAX. ABS. INTENSITY / VOLUME**2:      23.71655154
               2-THETA      INTENSITY    D-SPACING   H   K   L   Multiplicity
                16.22          7.13        5.4659    1   1   0         4
                17.70          4.08        5.0100    0   0   1         2
                21.13          4.11        4.2042    1   0   1         8
                23.01          2.75        3.8650    2   0   0         4
                24.10         11.00        3.6933    1   1   1         4
                25.77          3.81        3.4570    2   1   0         8
                29.18         23.18        3.0602    2   0   1         8
                31.44        100.00        2.8453    2   1   1         8
                32.77          4.23        2.7330    2   2   0         4
                35.85          2.86        2.5050    0   0   2         2
                36.77         14.67        2.4444    3   1   0         8
                37.49          6.48        2.3992    2   2   1         4
                37.75          6.48        2.3830    1   0   2         8
                39.32          9.02        2.2914    3   0   1         8
                39.57          2.57        2.2772    1   1   2         4
                41.09          1.23        2.1969    3   1   1         8
                43.03          1.46        2.1021    2   0   2         8
                44.67          9.89        2.0284    2   1   2         8
                46.05          1.71        1.9710    3   2   1         8
                47.02          5.60        1.9325    4   0   0         4
                48.56          6.77        1.8748    4   1   0         8
                49.35          3.10        1.8466    2   2   2         4
                50.06          9.98        1.8220    3   3   0         4
                52.09          8.27        1.7559    4   1   1         8
                52.29         20.25        1.7495    3   1   2         8
                52.98          5.26        1.7285    4   2   0         8
                53.52          2.80        1.7123    3   3   1         4
                54.98          1.04        1.6700    0   0   3         2
                56.50          2.79        1.6288    3   2   2         8
                57.72          1.61        1.5971    1   1   3         4
                60.38          1.31        1.5330    2   0   3         8
                61.68          5.92        1.5037    2   1   3         8
                61.81          1.07        1.5010    4   1   2         8
                63.09          1.40        1.4735    3   3   2         4
                64.19          2.91        1.4510    5   1   1         8
                64.97          1.21        1.4354    5   2   0         8
                65.50          3.81        1.4250    2   2   3         4
                66.75          1.75        1.4014    3   0   3         8
                67.93          9.27        1.3799    5   2   1         8
                67.98          1.59        1.3789    3   1   3         8
                68.69          2.94        1.3665    4   4   0         4
                71.57          1.94        1.3183    4   4   1         4
                71.74          1.12        1.3156    4   3   2         8
                73.51          3.26        1.2883    6   0   0         4
                74.69          1.16        1.2708    6   1   0         8
                75.98          1.25        1.2525    0   0   4         2
                76.37          5.53        1.2470    4   1   3         8
                77.54          1.53        1.2311    3   3   3         4
                80.97          2.07        1.1874    6   2   1         8
                82.12          2.26        1.1736    5   4   1         8
                82.29          1.46        1.1717    5   3   2         8
                84.58          1.93        1.1457    6   0   2         8
                85.23          1.20        1.1386    2   2   4         4
                85.61          1.09        1.1345    4   3   3         8
                86.37          1.67        1.1265    3   0   4         8
                86.76          2.44        1.1225    5   1   3         8
                87.51          2.03        1.1147    3   1   4         8
                89.15          1.08        1.0984    6   2   2         8
================================================================================
       XPOW Copyright 1993 Bob Downs, Ranjini Swaminathan and Kurt Bartelmehs
  For reference, see Downs et al. (1993) American Mineralogist 78, 1104-1107.
_END_
      Corundum
      Newnham R E, de Haan Y M
      Zeitschrift fur Kristallographie 117 (1962) 235-237
      Refinement of the alpha Al2O3, Ti2O3, V2O3 and Cr2O3 structures
      Locality: synthetic
      _database_code_amcsd 0010593

      CELL PARAMETERS:   4.7589  4.7589 12.9910   90.000   90.000  120.000
      SPACE GROUP: R-3c
      X-RAY WAVELENGTH:     1.541838
      CELL VOLUME:     254.792
      DENSITY (gm/cm3):     3.987
      CHEMICAL FORMULA: Al2 O3
      MAX. ABS. INTENSITY / VOLUME**2:      11.44019512
               2-THETA      INTENSITY    D-SPACING   H   K   L   Multiplicity
                25.60         65.96        3.4800    0   1   2         6
                35.18        100.00        2.5509    1   0   4         6
                37.81         47.33        2.3795    1   1   0         6
                43.39         98.15        2.0854    1   1   3        12
                46.22          1.58        1.9642    2   0   2         6
                52.60         49.82        1.7400    0   2   4         6
                57.55         97.94        1.6014    1   1   6        12
                59.79          2.43        1.5466    2   1   1        12
                61.19          3.36        1.5148    1   2   2        12
                61.36          7.18        1.5108    0   1   8         6
                66.58         38.24        1.4045    2   1   4        12
                68.27         57.24        1.3738    3   0   0         6
                70.48          1.16        1.3360    1   2   5        12
                74.38          1.43        1.2754    2   0   8         6
                76.96         16.74        1.2390    1   0  10         6
                77.32          8.06        1.2341    1   1   9        12
                80.78          2.26        1.1897    2   2   0         6
                84.44          1.55        1.1472    2   2   3        12
                86.44          1.25        1.1258    3   1   2        12
                86.60          2.69        1.1241    1   2   8        12
                89.10          7.81        1.0989    0   2  10         6
================================================================================
       XPOW Copyright 1993 Bob Downs, Ranjini Swaminathan and Kurt Bartelmehs
  For reference, see Downs et al. (1993) American Mineralogist 78, 1104-1107.
_END_
      Corundum
      Saalfeld H
      Zeitschrift fur Kristallographie 120 (1964) 342-348
      Strukturuntersuchungen im system Al2O3-Cr2O3
      _database_code_amcsd 0010607

      CELL PARAMETERS:   5.1280  5.1280  5.1280   55.270   55.270   55.270
      SPACE GROUP: R-3c
      X-RAY WAVELENGTH:     1.541838
      CELL VOLUME:     84.870
      DENSITY (gm/cm3):     4.166
      CHEMICAL FORMULA: (Al1.82 Cr.18) O3
      MAX. ABS. INTENSITY / VOLUME**2:      14.96947575
               2-THETA      INTENSITY    D-SPACING   H   K   L   Multiplicity
                25.60         49.70        3.4791    1   1   0         6
                35.19        100.00        2.5506    2   1   1         6
                37.82         48.91        2.3786    0  -1   1         6
                43.40         74.05        2.0848    2   1   0        12
                52.61         48.35        1.7395    2   2   0         6
                57.56         71.45        1.6012    3   2   1        12
                59.82          2.28        1.5461    0  -1   2        12
                61.21          2.03        1.5142    2  -1   1        12
                61.36         10.54        1.5108    3   3   2         6
                66.60         37.13        1.4041    3   1   0        12
                68.30         47.19        1.3733    1  -2   1         6
                70.51          1.09        1.3356    3   2   0        12
                80.82          6.34        1.1893    0  -2   2         6
                84.48          3.32        1.1468    3  -1   1        12
                86.48          2.78        1.1253    0  -1   3        12
================================================================================
       XPOW Copyright 1993 Bob Downs, Ranjini Swaminathan and Kurt Bartelmehs
  For reference, see Downs et al. (1993) American Mineralogist 78, 1104-1107.
_END_
      Bayerite
      Rothbauer R, Zigan F, O'Daniel H
      Zeitschrift fur Kristallographie 125 (1967) 317-331
      Verfeinerung der struktur des bayerits, Al(OH)3
      _database_code_amcsd 0010649

      CELL PARAMETERS:   5.0620  8.6710  4.7130   90.000   90.270   90.000
      SPACE GROUP: P2_1/a
      X-RAY WAVELENGTH:     1.541838
      CELL VOLUME:     206.864
      DENSITY (gm/cm3):     2.505
      CHEMICAL FORMULA: Al O3 H3
      MAX. ABS. INTENSITY / VOLUME**2:      10.19293872
               2-THETA      INTENSITY    D-SPACING   H   K   L   Multiplicity
                18.83        100.00        4.7129    0   0   1         2
                20.31         46.09        4.3716    1   1   0         4
                20.49         24.07        4.3355    0   2   0         2
                27.78         12.38        3.2116   -1   1   1         4
                27.89         12.81        3.1986    1   1   1         4
                27.96          8.27        3.1908    0   2   1         4
                33.14          3.43        2.7032   -1   2   1         4
                36.47          2.34        2.4639    0   3   1         4
                38.19          5.21        2.3565    0   0   2         2
                40.37          2.45        2.2342   -2   0   1         2
                40.54         33.37        2.2254    2   0   1         2
                40.69         68.12        2.2175   -1   3   1         4
                40.77          4.96        2.2132    1   3   1         4
                41.91          2.03        2.1556    2   1   1         4
                43.71          1.93        2.0708    1   1   2         4
                45.83          2.71        1.9798    2   2   1         4
                46.09          1.21        1.9694    0   4   1         4
                47.37          1.11        1.9191   -1   2   2         4
                52.97          3.34        1.7287   -2   0   2         2
                53.24         11.04        1.7206    2   0   2         2
                53.26         20.31        1.7200   -1   3   2         4
                53.39          8.05        1.7160    1   3   2         4
                54.09          1.60        1.6954   -2   1   2         4
                57.38          2.32        1.6058   -2   2   2         4
                57.64          1.89        1.5993    2   2   2         4
                57.79          2.61        1.5954    0   4   2         4
                58.72          2.12        1.5724    3   2   0         4
                59.22          2.03        1.5603    3   1   1         4
                59.41          2.51        1.5558   -2   4   1         4
                59.65          2.63        1.5501   -1   5   1         4
                63.88         10.29        1.4572    3   3   0         4
                64.48          5.50        1.4452    0   6   0         2
                67.16          2.22        1.3938   -3   3   1         4
                67.34          2.06        1.3906    3   3   1         4
                67.83          2.65        1.3817    0   6   1         4
                70.39          3.44        1.3376   -2   0   3         2
                70.83          8.41        1.3303    1   3   3         4
                78.10          1.06        1.2236   -4   0   1         2
                79.00          3.14        1.2120    2   6   1         4
                79.03          1.15        1.2116   -4   1   1         4
                81.73          1.74        1.1782    0   0   4         2
                88.32          1.89        1.1066    2   6   2         4
================================================================================
       XPOW Copyright 1993 Bob Downs, Ranjini Swaminathan and Kurt Bartelmehs
  For reference, see Downs et al. (1993) American Mineralogist 78, 1104-1107.
_END_
      Gibbsite
      Saalfeld H, Wedde M
      Zeitschrift fur Kristallographie 139 (1974) 129-135
      Refinement of the crystal structure of gibbsite, Al(OH)3
      Locality: Langesundfjord, Norway
      _database_code_amcsd 0010761

      CELL PARAMETERS:   8.6840  5.0780  9.7360   90.000   94.540   90.000
      SPACE GROUP: P2_1/n
      X-RAY WAVELENGTH:     1.541838
      CELL VOLUME:     427.985
      DENSITY (gm/cm3):     2.421
      CHEMICAL FORMULA: Al O3 H3
      MAX. ABS. INTENSITY / VOLUME**2:      13.10403367
               2-THETA      INTENSITY    D-SPACING   H   K   L   Multiplicity
                18.28        100.00        4.8527    0   0   2         2
