Repository: ludoleg/quant-data-vision

# quant-data-vision
Xray quant analysis

File: difdata_cement.txt (part 10 of 17)
      DENSITY (gm/cm3):     2.710
      CHEMICAL FORMULA: Ca C O3
      MAX. ABS. INTENSITY / VOLUME**2:      26.50717622
               2-THETA      INTENSITY    D-SPACING   H   K   L   Multiplicity
                20.27         35.12        4.3800    1   1   0         4
                20.52         16.84        4.3284    2   0   0         2
                26.49          6.01        3.3652   -2   0   2         2
                26.87         10.57        3.3182   -1   1   2         4
                27.98          7.99        3.1886    1   1   2         4
                28.70          3.65        3.1102    2   0   2         2
                36.37          7.32        2.4705   -3   1   1         4
                36.58         13.02        2.4563    0   2   1         4
                37.05          2.99        2.4264    0   0   4         2
                37.64         19.43        2.3895    3   1   1         4
                39.28          4.66        2.2939   -3   1   2         4
                40.08          7.09        2.2497    0   2   2         4
                41.65          9.45        2.1685    3   1   2         4
                41.83          1.24        2.1594   -1   1   4         4
                44.13         15.12        2.0521   -3   1   3         4
                45.41         11.36        1.9973    0   2   3         4
                46.15          1.49        1.9668    2   2   2         4
                47.36          7.65        1.9196    3   1   3         4
                50.50         13.46        1.8074   -3   1   4         4
                52.14         12.27        1.7542    0   2   4         4
                52.64          1.12        1.7387   -1   2   4         4
                53.92          1.18        1.7004    1   2   4         4
                54.38         12.20        1.6871    3   1   4         4
                54.54          1.25        1.6826   -4   0   4         2
                55.38          2.66        1.6591   -2   2   4         4
                56.13          1.11        1.6387    5   1   0         4
                57.84          2.43        1.5943    2   2   4         4
                58.04          1.02        1.5891   -5   1   2         4
                58.55          2.04        1.5764    2   3   0         4
                59.44          1.10        1.5551    4   0   4         2
                63.74          9.57        1.4600    3   3   0         4
                64.60          5.45        1.4428    6   0   0         2
                66.08          3.16        1.4139   -6   0   2         2
                66.09          3.78        1.4138   -3   3   2         4
                66.60          5.05        1.4042   -3   1   6         4
                67.76          1.84        1.3829    3   3   2         4
                68.82          3.44        1.3642    0   2   6         4
                70.65          1.62        1.3333    4   3   0         4
                71.05          1.03        1.3268   -2   2   6         4
                71.54          3.07        1.3188    3   1   6         4
                76.12          1.39        1.2505   -3   1   7         4
                78.62          1.12        1.2169    0   2   7         4
                78.91          1.79        1.2132    0   0   8         2
                80.37          1.24        1.1947    6   2   2         4
                81.62          1.18        1.1796    3   1   7         4
                84.46          1.51        1.1470   -6   2   4         4
                86.53          1.30        1.1248    0   4   4         4
================================================================================
       XPOW Copyright 1993 Bob Downs, Ranjini Swaminathan and Kurt Bartelmehs
  For reference, see Downs et al. (1993) American Mineralogist 78, 1104-1107.
_END_
      Hatrurite
      Nishi F, Takeuchi Y
      Zeitschrift fur Kristallographie 168 (1984) 197-212
      The rhombohedral structure of tricalcium silicate at 1200 C
      Locality: synthetic
      Sample: T = 1200 C
      Note: cannot reconcile reported structure with reported bond lengths
      _database_code_amcsd 0010872

      CELL PARAMETERS:   7.1350  7.1350 25.5860   90.000   90.000  120.000
      SPACE GROUP: R3m
      X-RAY WAVELENGTH:     1.541838
      CELL VOLUME:     1128.031
      DENSITY (gm/cm3):     3.022
      CHEMICAL FORMULA: Ca3 Si O4.987
      MAX. ABS. INTENSITY / VOLUME**2:      10.54305416
               2-THETA      INTENSITY    D-SPACING   H   K   L   Multiplicity
                14.75         63.22        6.0064    1   0   1         3
                15.93         39.55        5.5641    0   1   2         3
                19.98         13.59        4.4441    1   0   4         3
                22.56         18.08        3.9412    0   1   5         3
                24.96          3.89        3.5675    1   1   0         6
                27.09          1.00        3.2912    1   1   3         6
                28.37         12.76        3.1459    1   0   7         3
                29.11         42.19        3.0673    0   2   1         3
                29.75         12.78        3.0032    2   0   2         3
                31.47         54.81        2.8429    0   0   9         1
                31.50          9.04        2.8403    0   1   8         3
                32.18         86.40        2.7820    0   2   4         3
                32.73          3.97        2.7362    1   1   6         6
                33.89        100.00        2.6449    2   0   5         3
                38.07          2.96        2.3640    1   0  10         3
                38.14          3.88        2.3596    0   2   7         3
                38.72          7.65        2.3258    2   1   1         6
                39.21          3.57        2.2975    1   2   2         6
                40.58          8.13        2.2233    1   1   9         6
                40.60          9.24        2.2221    2   0   8         3
                41.15          9.06        2.1938    2   1   4         6
                45.29          2.14        2.0021    0   3   3         3
                45.29          3.57        2.0021    3   0   3         3
                46.06          6.68        1.9706    0   2  10         3
                46.12          1.93        1.9680    2   1   7         6
                48.25          4.37        1.8861    1   2   8         6
                49.02          1.00        1.8582    2   0  11         3
                49.12          2.07        1.8547    3   0   6         3
                51.21         35.93        1.7838    2   2   0         6
                52.19          1.15        1.7525    0   1  14         3
                53.09          1.83        1.7249    2   1  10         6
                55.06          1.02        1.6679    0   3   9         3
                55.35         12.13        1.6599    0   2  13         3
                55.51          1.27        1.6554    1   3   4         6
                56.64          1.44        1.6251    3   1   5         6
                58.69          9.68        1.5730    2   0  14         3
                59.99          1.22        1.5420    4   0   1         3
                61.36         15.82        1.5110    2   2   9         6
                61.78          4.47        1.5016    4   0   4         3
                62.84          5.99        1.4789    0   4   5         3
                65.69          2.21        1.4214    0   0  18         1
                66.34          1.10        1.4090    2   3   2         6
                67.31          1.04        1.3910    0   4   8         3
                69.47          1.08        1.3531    2   0  17         3
                78.75          1.75        1.2152    4   0  13         3
                81.60          1.34        1.1798    0   4  14         3
                87.81          2.78        1.1116    2   2  18         6
================================================================================
       XPOW Copyright 1993 Bob Downs, Ranjini Swaminathan and Kurt Bartelmehs
  For reference, see Downs et al. (1993) American Mineralogist 78, 1104-1107.
_END_
      Hatrurite
      Nishi F, Takeuchi Y, Maki I
      Zeitschrift fur Kristallographie 172 (1985) 297-314
      Tricalcium silicate Ca3O[SiO4]: The monoclinic superstructure
      Locality: synthetic
      _database_code_amcsd 0010938

      CELL PARAMETERS:  33.0830  7.0270 18.4990   90.000   94.120   90.000
      SPACE GROUP: Cm
      X-RAY WAVELENGTH:     1.541838
      CELL VOLUME:     4289.427
      DENSITY (gm/cm3):     3.182
      CHEMICAL FORMULA: Ca27 Si9 O45
      MAX. ABS. INTENSITY / VOLUME**2:      7.599550300
               2-THETA      INTENSITY    D-SPACING   H   K   L   Multiplicity
                14.91          4.54        5.9410    4   0   2         1
                14.96          9.56        5.9217    3   1   0         2
                16.12          1.08        5.4996    6   0   0         1
                16.20          2.38        5.4725    1   1   2         2
                22.98          3.05        3.8705   -8   0   2         1
                23.06          5.00        3.8569   -1   1   4         2
                25.24          3.77        3.5288    7   1   2         2
                25.35          2.13        3.5135    0   2   0         2
                28.14          2.39        3.1716   -6   0   5         1
                29.39         34.00        3.0385   10   0   2         1
                29.54         77.91        3.0242    4   2   2         2
                30.08         10.29        2.9705    8   0   4         1
                30.18         20.43        2.9608    6   2   0         2
                32.32        100.00        2.7702   -6   0   6         1
                32.56         44.30        2.7498   12   0   0         1
                32.73         85.37        2.7362    2   2   4         2
                33.28          1.68        2.6925  -11   1   2         2
                33.35          1.88        2.6870    3   1   6         2
                33.40          2.65        2.6830   -4   2   4         2
                33.63          1.08        2.6647   -8   2   1         2
                34.42         41.17        2.6055    6   0   6         1
                34.48         80.36        2.6015   -8   2   2         2
                36.74          5.04        2.4465   -6   0   7         1
                38.75          5.57        2.3240  -14   0   2         1
                38.92         15.50        2.3140    0   2   6         2
                38.94          1.91        2.3131    6   0   7         1
                39.02          1.25        2.3085   -9   1   6         2
                39.14          1.23        2.3017   11   1   4         2
                39.20          1.05        2.2983   10   2   2         2
                39.33          1.55        2.2910    3   3   0         2
                39.51          2.03        2.2810  -10   2   3         2
                41.40          4.99        2.1812  -13   1   4         2
                41.40         15.00        2.1810    4   0   8         1
                41.42         31.99        2.1801  -10   2   4         2
                41.48          5.61        2.1768    1   1   8         2
                41.51          6.03        2.1754   -6   2   6         2
                41.70          5.13        2.1661    9   1   6         2
                41.71          6.37        2.1654   12   2   0         2
                41.72          1.40        2.1649  -12   2   1         2
                41.85          6.27        2.1586   -5   3   2         2
                43.32          1.02        2.0886   -1   3   4         2
                43.84          2.06        2.0651  -10   2   5         2
                45.77          3.91        1.9826   16   0   2         1
                45.82          1.33        1.9803   12   0   6         1
                45.98          3.83        1.9739    9   3   0         2
                46.01          6.79        1.9728    5   3   4         2
                46.95          7.34        1.9353  -16   0   4         1
                47.13         17.33        1.9285   -2   2   8         2
                49.72          3.42        1.8338   14   2   3         2
                49.74          2.02        1.8332   18   0   0         1
                50.00          5.45        1.8242    3   3   6         2
                50.13          3.67        1.8197  -12   2   6         2
                50.14          1.95        1.8193    2   0  10         1
                51.82         58.81        1.7644   14   2   4         2
                52.06         31.32        1.7567    0   4   0         2
                54.35          1.26        1.6880   14   2   5         2
                56.04          1.90        1.6409    8   0  10         1
                56.11          3.34        1.6391  -13   3   4         2
                56.18          1.27        1.6372    1   3   8         2
                56.57         13.67        1.6269  -18   0   6         1
                56.75         26.85        1.6222   -4   2  10         2
                56.90          1.15        1.6184  -14   2   7         2
                60.15         14.19        1.5383  -14   2   8         2
                60.18          8.16        1.5376    0   0  12         1
                60.64          1.94        1.5271   18   0   6         1
                60.91          3.22        1.5209   10   4   2         2
                61.30          1.45        1.5121    8   4   4         2
                62.02          1.17        1.4964  -20   2   1         2
                62.33         14.18        1.4896  -20   2   2         2
                62.47         18.12        1.4868    8   2  10         2
                62.54          4.40        1.4853   16   0   8         1
                62.62         17.34        1.4836   -6   4   6         2
                62.76         10.93        1.4804   12   4   0         2
                63.10          1.70        1.4734  -20   2   3         2
                63.56          4.35        1.4639   22   0   2         1
                63.91         11.19        1.4566    6   4   6         2
                64.16          1.39        1.4516   -1   3  10         2
                65.48          1.02        1.4255   -9   1  12         2
                67.64          6.40        1.3851  -12   0  12         1
                68.21          1.59        1.3749   24   0   0         1
                68.59          3.13        1.3681    4   4   8         2
                71.34          1.27        1.3221  -16   2  10         2
                72.56          1.02        1.3028   12   0  12         1
                72.69          2.06        1.3008  -16   4   4         2
                79.57          1.61        1.2047   -8   2  14         2
                80.37          2.29        1.1947   10   0  14         1
                80.46          5.09        1.1937  -18   4   6         2
                83.13          1.72        1.1620  -28   0   4         1
                83.56          5.16        1.1570    0   4  12         2
                83.96          1.23        1.1525   18   4   6         2
                84.28          1.16        1.1491    4   6   2         2
                85.37          3.41        1.1371   26   2   4         2
                85.64          3.58        1.1342   16   4   8         2
                85.93          4.16        1.1311    2   6   4         2
                86.46          3.75        1.1256   20   2  10         2
                86.55          3.31        1.1246   22   4   2         2
                86.90          4.24        1.1210   -8   6   2         2
                89.96          3.71        1.0906  -26   2   8         2
================================================================================
       XPOW Copyright 1993 Bob Downs, Ranjini Swaminathan and Kurt Bartelmehs
  For reference, see Downs et al. (1993) American Mineralogist 78, 1104-1107.
_END_
      Quartz
      Glinnemann J, King H E, Schulz H, Hahn T, La Placa S J, Dacol F
      Zeitschrift fur Kristallographie 198 (1992) 177-212
      Crystal structures of the low-temperature quartz-type phases of SiO2 and GeO2 at elevated pressure
      P = room pressure
      _database_code_amcsd 0011007

      CELL PARAMETERS:   4.9210  4.9210  5.4163   90.000   90.000  120.000
      SPACE GROUP: P3_121
      X-RAY WAVELENGTH:     1.541838
      CELL VOLUME:     113.590
      DENSITY (gm/cm3):     2.635
      CHEMICAL FORMULA: Si O2
      MAX. ABS. INTENSITY / VOLUME**2:      35.49608764
               2-THETA      INTENSITY    D-SPACING   H   K   L   Multiplicity
                20.84         20.26        4.2617    1   0   0         6
                26.61         30.19        3.3492    0   1   1         6
                26.61         69.81        3.3492    1   0   1         6
                36.52          6.99        2.4605    1   1   0         3
                39.42          6.17        2.2857    0   1   2         6
                40.26          3.28        2.2402    1   1   1         6
                42.42          5.36        2.1309    2   0   0         6
                45.76          2.22        1.9829    0   2   1         6
                45.76          1.05        1.9829    2   0   1         6
                50.09         12.89        1.8211    1   1   2         6
                54.82          3.27        1.6746    2   0   2         6
                55.26          1.66        1.6624    1   0   3         6
                59.91          5.05        1.5439    2   1   1         6
                59.91          4.24        1.5439    1   2   1         6
                63.96          1.81        1.4556    1   1   3         6
                67.68          1.48        1.3844    1   2   2         6
                67.68          4.44        1.3844    2   1   2         6
                68.06          5.58        1.3775    0   2   3         6
                68.06          1.46        1.3775    2   0   3         6
                68.26          4.38        1.3741    3   0   1         6
                73.36          1.83        1.2905    0   1   4         6
                75.59          2.03        1.2580    0   3   2         6
                79.79          2.51        1.2019    1   2   3         6
                81.06          2.63        1.1863    1   1   4         6
================================================================================
       XPOW Copyright 1993 Bob Downs, Ranjini Swaminathan and Kurt Bartelmehs
  For reference, see Downs et al. (1993) American Mineralogist 78, 1104-1107.
_END_
      Gypsum
      Boeyens J C A, Ichharam V V H
      Zeitschrift fur Kristallographie 217 (2002) 9-10
      Redetermination of the crystal structure of calcium sulphate dihydrate, CaSO4*2H2O
      Locality: synthetic
      _database_code_amcsd 0011093

      CELL PARAMETERS:   6.2840 15.2000  6.5230   90.000  127.410   90.000
      SPACE GROUP: C2/c
      X-RAY WAVELENGTH:     1.541838
      CELL VOLUME:     494.899
      DENSITY (gm/cm3):     2.311
      CHEMICAL FORMULA: Ca S O6 H4
      MAX. ABS. INTENSITY / VOLUME**2:      12.00207307
               2-THETA      INTENSITY    D-SPACING   H   K   L   Multiplicity
                11.64         77.51        7.6000    0   2   0         2
                18.71          1.41        4.7423    1   1   0         4
                20.75        100.00        4.2811    0   2   1         4
                23.41         10.56        3.8000    0   4   0         2
                23.43          2.59        3.7970   -1   3   1         4
                28.15          4.09        3.1702   -1   1   2         4
                29.14         71.18        3.0642    0   4   1         4
                31.13         47.99        2.8730   -2   2   1         4
                31.19          3.09        2.8674   -2   0   2         2
                32.11          9.31        2.7875    1   1   1         4
                32.80          1.09        2.7305   -1   3   2         4
                33.40         35.89        2.6828   -2   2   2         4
                34.55          3.75        2.5964    1   5   0         4
                34.62          2.12        2.5906    0   0   2         2
                35.99         11.05        2.4957    2   0   0         2
                36.31          1.15        2.4744    1   3   1         4
                36.65          6.87        2.4521    0   2   2         4
                37.41          3.76        2.4036   -2   4   1         4
                40.69         13.18        2.2174   -1   5   2         4
                42.22          1.79        2.1405    0   4   2         4
                43.38         15.19        2.0860    2   4   0         4
                43.52          4.40        2.0796   -2   2   3         4
                43.65          6.20        2.0736    1   5   1         4
                43.66          5.57        2.0731   -3   1   2         4
                44.26          4.65        2.0465   -1   1   3         4
                45.56          3.03        1.9912    1   7   0         4
                46.47          2.91        1.9541   -3   1   1         4
                47.88          1.15        1.9000    0   8   0         2
                47.92         13.69        1.8985   -2   6   2         4
                48.44         12.46        1.8792   -2   4   3         4
                48.83          2.77        1.8652    1   1   2         4
                50.38         12.68        1.8113    0   6   2         4
                50.76          5.59        1.7987    2   2   1         4
                51.07          1.18        1.7885   -3   3   3         4
                51.21          2.03        1.7838    0   8   1         4
                51.39          9.81        1.7779    2   6   0         4
                53.65          1.03        1.7083   -1   5   3         4
                54.48          2.17        1.6842    0   2   3         4
                55.19          6.19        1.6643    2   4   1         4
                55.91          3.30        1.6446   -2   6   3         4
                56.81          5.42        1.6207   -2   0   4         2
                56.82          2.97        1.6204   -2   8   1         4
                56.83          1.92        1.6201   -1   9   1         4
                58.20          1.42        1.5851   -2   2   4         4
                58.25          1.69        1.5838   -2   8   2         4
                58.38          1.03        1.5808    3   3   0         4
                60.42          2.24        1.5321    0   8   2         4
                60.92          1.32        1.5207   -3   3   4         4
                61.32          1.19        1.5118    2   8   0         4
                64.79          3.88        1.4390   -4   4   3         4
                65.06          1.95        1.4337   -4   0   4         2
                65.88          2.72        1.4178    2   0   2         2
                66.72          2.12        1.4019   -4   2   1         4
                68.76          1.07        1.3652   -2   6   4         4
                68.77          4.60        1.3651   -2  10   1         4
                70.16          1.02        1.3414   -4   4   4         4
                70.52          1.64        1.3354   -4   4   1         4
                71.10          1.68        1.3260    2   8   1         4
                71.27          2.55        1.3232   -4   6   2         4
                74.20          2.18        1.2780    0   8   3         4
                76.31          1.33        1.2479    4   0   0         2
                76.32          1.57        1.2477   -4   6   4         4
                76.63          1.50        1.2435   -2  10   3         4
                77.40          1.37        1.2331   -2   8   4         4
                77.52          1.76        1.2314    4   2   0         4
                79.69          1.03        1.2033   -4  -8   3         4
                79.80          1.09        1.2018   -4  -8   2         4
                83.42          1.42        1.1587   -2  12   2         4
                83.89          2.05        1.1533    0   6   4         4
                85.01          4.03        1.1410    0  10   3         4
                85.29          1.30        1.1379    0  12   2         4
                87.05          1.09        1.1194    4   6   0         4
================================================================================
       XPOW Copyright 1993 Bob Downs, Ranjini Swaminathan and Kurt Bartelmehs
  For reference, see Downs et al. (1993) American Mineralogist 78, 1104-1107.
_END_
      Lime
      Wyckoff R W G
      Crystal Structures 1 (1963) 85-237
      Second edition. Interscience Publishers, New York, New York
      rocksalt structure
      _database_code_amcsd 0011283

      CELL PARAMETERS:   4.8105  4.8105  4.8105   90.000   90.000   90.000
      SPACE GROUP: Fm3m
      X-RAY WAVELENGTH:     1.541838
      CELL VOLUME:     111.319
      DENSITY (gm/cm3):     3.346
      CHEMICAL FORMULA: Ca O
      MAX. ABS. INTENSITY / VOLUME**2:      44.81318163
               2-THETA      INTENSITY    D-SPACING   H   K   L   Multiplicity
                32.23         38.34        2.7773    1   1   1         8
                37.39        100.00        2.4053    2   0   0         6
                53.91         52.86        1.7008    2   2   0        12
                64.22         12.45        1.4504    3   1   1        24
                67.44         14.23        1.3887    2   2   2         8
                79.74          5.56        1.2026    4   0   0         6
                88.62          4.27        1.1036    3   3   1        24
================================================================================
       XPOW Copyright 1993 Bob Downs, Ranjini Swaminathan and Kurt Bartelmehs
  For reference, see Downs et al. (1993) American Mineralogist 78, 1104-1107.
_END_
      Wustite
      Wyckoff R W G
      Crystal Structures 1 (1963) 85-237
      Second edition. Interscience Publishers, New York, New York
      rocksalt structure
      _database_code_amcsd 0011314

      CELL PARAMETERS:   4.3108  4.3108  4.3108   90.000   90.000   90.000
      SPACE GROUP: Fm3m
      X-RAY WAVELENGTH:     1.541838
      CELL VOLUME:     80.108
      DENSITY (gm/cm3):     5.957
      CHEMICAL FORMULA: Fe O
      MAX. ABS. INTENSITY / VOLUME**2:      103.6994890
               2-THETA      INTENSITY    D-SPACING   H   K   L   Multiplicity
                36.09         69.01        2.4888    1   1   1         8
                41.91        100.00        2.1554    2   0   0         6
                60.77         52.95        1.5241    2   2   0        12
                72.76         22.77        1.2998    3   1   1        24
                76.56         14.86        1.2444    2   2   2         8
================================================================================
       XPOW Copyright 1993 Bob Downs, Ranjini Swaminathan and Kurt Bartelmehs
  For reference, see Downs et al. (1993) American Mineralogist 78, 1104-1107.
_END_
      Rutile
      Wyckoff R W G
      Crystal Structures 1 (1963) 239-444
      Second edition. Interscience Publishers, New York, New York
      _database_code_amcsd 0011762

      CELL PARAMETERS:   4.5937  4.5937  2.9581   90.000   90.000   90.000
      SPACE GROUP: P4_2/mnm
      X-RAY WAVELENGTH:     1.541838
      CELL VOLUME:     62.423
      DENSITY (gm/cm3):     4.250
      CHEMICAL FORMULA: Ti O2
      MAX. ABS. INTENSITY / VOLUME**2:      46.53627347
               2-THETA      INTENSITY    D-SPACING   H   K   L   Multiplicity
                27.46        100.00        3.2483    1   1   0         4
                36.11         44.75        2.4871    1   0   1         8
                39.22          6.77        2.2969    2   0   0         4
                41.28         17.72        2.1871    1   1   1         8
                44.08          6.37        2.0544    2   1   0         8
                54.37         52.60        1.6874    2   1   1        16
                56.68         15.43        1.6241    2   2   0         4
                62.83          7.15        1.4791    0   0   2         2
                64.10          7.35        1.4527    3   1   0         8
                69.07         17.71        1.3599    3   0   1         8
                69.88          8.76        1.3461    1   1   2         8
                76.62          1.93        1.2435    2   0   2         8
                82.42          3.75        1.1702    3   2   1        16
                84.33          2.44        1.1484    4   0   0         4
                89.65          5.80        1.0936    2   2   2         8
================================================================================
       XPOW Copyright 1993 Bob Downs, Ranjini Swaminathan and Kurt Bartelmehs
  For reference, see Downs et al. (1993) American Mineralogist 78, 1104-1107.
_END_
      Portlandite
      Wyckoff R W G
      Crystal Structures 1 (1963) 239-444
      Second edition. Interscience Publishers, New York, New York
      Note: cadmium iodide structure
      _database_code_amcsd 0011777

      CELL PARAMETERS:   3.5844  3.5844  4.8962   90.000   90.000  120.000
      SPACE GROUP: P-3m1
      X-RAY WAVELENGTH:     1.541838
      CELL VOLUME:     54.478
      DENSITY (gm/cm3):     2.258
      CHEMICAL FORMULA: Ca (O2 H2)
      MAX. ABS. INTENSITY / VOLUME**2:      22.14971240
               2-THETA      INTENSITY    D-SPACING   H   K   L   Multiplicity
                18.12         81.37        4.8962    0   0   1         2
                28.76         20.74        3.1042    1   0   0         6
                34.20          2.54        2.6217    1   0   1         6
                34.20         97.46        2.6217    0   1   1         6
                47.29         18.46        1.9222    1   0   2         6
                47.29         27.63        1.9222    0   1   2         6
                50.95         27.97        1.7922    1   1   0         6
                54.52         16.73        1.6830    1   1   1        12
                56.37          1.27        1.6321    0   0   3         2
                59.56          2.16        1.5521    2   0   0         6
                62.81         10.11        1.4795    2   0   1         6
                64.51         10.47        1.4446    1   0   3         6
                64.51          1.11        1.4446    0   1   3         6
                72.05          5.10        1.3108    2   0   2         6
                72.05          3.52        1.3108    0   2   2         6
                78.07          1.53        1.2241    0   0   4         2
                79.41          2.16        1.2067    1   1   3        12
                85.01          2.07        1.1410    1   2   1        12
                85.22          1.19        1.1387    1   0   4         6
                86.54          3.36        1.1247    0   2   3         6
================================================================================
       XPOW Copyright 1993 Bob Downs, Ranjini Swaminathan and Kurt Bartelmehs
  For reference, see Downs et al. (1993) American Mineralogist 78, 1104-1107.
_END_
      CaAl2(OH)8(H2O)2*1.84H2O
      Guirado F, Gali S, Chinchon S, Rius J
      Angewandte Chemie 37 (1998) 72-75
      Crystal structure solution of hydrated high-alumina cement
      from X-ray powder diffraction data
      _database_code_amcsd 0017822

      CELL PARAMETERS:  16.3870 16.3870  8.2790   90.000   90.000  120.000
      SPACE GROUP: P6_3/m
      X-RAY WAVELENGTH:     1.541838
      CELL VOLUME:     1925.340
      DENSITY (gm/cm3):     1.549
      CHEMICAL FORMULA: Ca Al2 O11.84 H15.68
      MAX. ABS. INTENSITY / VOLUME**2:      45.04265534
               2-THETA      INTENSITY    D-SPACING   H   K   L   Multiplicity
                 6.23        100.00       14.1916    1   0   0         6
                12.38         18.45        7.1511    1   0   1        12
                12.47          5.71        7.0958    2   0   0         6
                16.53          1.09        5.3639    2   1   0         6
                18.76          2.30        4.7305    3   0   0         6
                19.72          1.43        4.5017    1   2   1        12
                21.47          1.35        4.1395    0   0   2         2
                24.09          1.35        3.6947    1   1   2        12
                25.05          1.93        3.5547    1   3   1        12
                27.39          1.04        3.2558    3   2   0         6
                31.36          1.16        2.8524    1   3   2        12
                35.07          1.28        2.5591    2   3   2        12
                36.23          1.04        2.4797    4   1   2        12
                38.04          1.03        2.3653    6   0   0         6
                38.46          1.03        2.3409    5   0   2        12
                39.90          1.06        2.2596    3   1   3        12
                41.45          1.12        2.1783    4   0   3        12
                42.96          1.51        2.1052    3   2   3        12
                46.80          1.04        1.9412    3   3   3        12
================================================================================
       XPOW Copyright 1993 Bob Downs, Ranjini Swaminathan and Kurt Bartelmehs
  For reference, see Downs et al. (1993) American Mineralogist 78, 1104-1107.
_END_
      Jennite
      Bonaccorsi E, Merlino S, Taylor H F W
      Cement and Concrete Research 34 (2004) 1481-1488
      The crystal structure of jennite, Ca9Si6O18(OH)6*8H2O
      Locality: Fuka, Japan
      _database_code_amcsd 0012177

      CELL PARAMETERS:  10.5760  7.2650 10.9310  101.300   96.980  109.650
      SPACE GROUP: P-1
      X-RAY WAVELENGTH:     1.541838
      CELL VOLUME:     759.496
      DENSITY (gm/cm3):     2.325
      CHEMICAL FORMULA: Ca9 Si6 O32 H22
      MAX. ABS. INTENSITY / VOLUME**2:      14.12138773
               2-THETA      INTENSITY    D-SPACING   H   K   L   Multiplicity
                 8.42        100.00       10.4961    0   0   1         2
                 9.07          2.21        9.7528    1   0   0         2
                13.59          9.09        6.5156    1   0   1         2
                17.49          1.43        5.0707   -1   0   2         2
                17.56          1.07        5.0509    0   1   1         2
                18.32          5.45        4.8438   -1  -1   1         2
                18.44          1.00        4.8112   -2   0   1         2
                18.73          6.08        4.7378    0  -1   2         2
                19.93          4.69        4.4545   -2   1   1         2
                21.51          4.79        4.1312   -1  -1   2         2
                22.64          2.39        3.9271   -1   1   2         2
                25.01          1.20        3.5601   -1   2   0         2
                25.46         13.87        3.4987    0   0   3         2
                25.61          4.61        3.4786    0  -1   3         2
                25.67          3.57        3.4698   -3   1   0         2
                26.73          4.47        3.3346    2  -2   1         2
                26.94          2.49        3.3094    0   2   0         2
                27.02          8.41        3.3005   -3   0   1         2
                27.28          1.11        3.2688    1  -1   3         2
                27.34          1.82        3.2623    1  -2   2         2
                27.38          2.66        3.2578    2   0   2         2
                27.75          1.52        3.2151    3  -1   1         2
                28.02          5.93        3.1847   -1   2   1         2
                29.23          7.51        3.0551   -3   0   2         2
                29.70          5.24        3.0082    2  -2   2         2
                30.31         11.75        2.9492    0   2   1         2
                30.39         12.29        2.9413    3   0   1         2
                30.60          1.80        2.9216   -3   2   0         2
                31.44          9.40        2.8451    3  -2   1         2
                31.60         10.52        2.8313    1   2   0         2
                32.09          1.12        2.7889    3  -1   2         2
                32.11          4.92        2.7872    1  -2   3         2
                32.14          2.63        2.7850   -3   2   1         2
                32.18          1.34        2.7816    0  -2   3         2
                33.09          2.07        2.7072   -1   2   2         2
                33.18          1.62        2.7004   -2   2   2         2
                33.52          9.80        2.6737   -1   0   4         2
                33.61         10.09        2.6666   -3   0   3         2
                34.17          2.64        2.6240    0   0   4         2
                34.65          4.59        2.5886    2  -2   3         2
                34.72          1.90        2.5840   -3  -1   2         2
                35.40          1.13        2.5354   -2   0   4         2
                35.55          1.53        2.5255    0   2   2         2
                36.86          1.78        2.4382    4   0   0         2
                37.38          1.04        2.4056   -4   0   2         2
                39.55          1.33        2.2784    0  -3   1         2
                39.61          1.31        2.2754    4   0   1         2
                41.06          1.55        2.1983   -3   2   3         2
                44.12          1.82        2.0528   -3  -2   1         2
                44.19          1.56        2.0496   -3  -2   2         2
                45.50          2.33        1.9935    3  -2   4         2
                45.54          1.04        1.9917   -5   0   1         2
                45.71          2.80        1.9848    5  -2   1         2
                45.79          2.03        1.9815    3   2   0         2
                46.19          1.10        1.9653   -1  -2   5         2
                46.24          1.19        1.9635   -2   2   4         2
                46.49          1.16        1.9534   -3   0   5         2
                46.49          2.15        1.9533    1   2   3         2
                48.26          1.94        1.8859    2  -2   5         2
                49.42          1.57        1.8442   -3  -2   4         2
                49.50          2.74        1.8415    0   2   4         2
                50.26          5.30        1.8154    2  -4   1         2
                50.44          1.10        1.8092   -5   2   3         2
                50.79          1.47        1.7978    2  -4   2         2
                52.63          1.03        1.7391    3  -2   5         2
                56.62          1.07        1.6255    6   0   0         2
                56.83          1.26        1.6200    3   0   5         2
================================================================================
       XPOW Copyright 1993 Bob Downs, Ranjini Swaminathan and Kurt Bartelmehs
  For reference, see Downs et al. (1993) American Mineralogist 78, 1104-1107.
_END_
      Ettringite
      Hartman M R, Berliner R
      Cement and Concrete Research 36 (2006) 364-370
      Investigation of the structure of ettringite by time-of-flight neutron powder
      diffraction techniques
      Locality: synthetic
      _database_code_amcsd 0012178

      CELL PARAMETERS:  11.1669 11.1669 21.3537   90.000   90.000  120.000
      SPACE GROUP: P31c
      X-RAY WAVELENGTH:     1.541838
      CELL VOLUME:     2306.039
