Repository: ludoleg/quant-data-vision

# quant-data-vision
Xray quant analysis

File: difdata_cement.txt (part 11 of 17)
      DENSITY (gm/cm3):     2.710
      CHEMICAL FORMULA: Ca C O3
      MAX. ABS. INTENSITY / VOLUME**2:      26.50717622
               2-THETA      INTENSITY    D-SPACING   H   K   L   Multiplicity
      DENSITY (gm/cm3):     1.791
      CHEMICAL FORMULA: Ca6 Al2 S3 O49.496 H60.602
      MAX. ABS. INTENSITY / VOLUME**2:      8.588518930
               2-THETA      INTENSITY    D-SPACING   H   K   L   Multiplicity
                 8.28          7.05       10.6768    0   0   2         1
                 9.14        100.00        9.6708    1   0   0         6
                10.04         11.66        8.8095    1   0   1         6
                12.35          2.48        7.1676    1   0   2         6
                15.46          5.41        5.7326    1   0   3         6
                15.87         46.66        5.5834    1   1   0         3
                17.93         14.61        4.9477    2  -1   2         3
                18.35          2.75        4.8354    2   0   0         6
                18.82          1.03        4.7160    2   0   1         6
                18.99         27.39        4.6736    1   0   4         6
                22.23          6.92        3.9998    2   0   3         6
                23.05         17.47        3.8585    1   1   4         3
                23.05         20.49        3.8585    2  -1   4         3
                24.35          2.46        3.6552    2   1   0         6
                24.71          1.40        3.6028    3  -1   1         6
                24.84         10.25        3.5838    2   0   4         6
                25.76          5.54        3.4582    3  -1   2         6
                25.76         13.98        3.4582    2   1   2         6
                27.43          1.99        3.2515    3  -1   3         6
                27.43          2.88        3.2515    2   1   3         6
                27.67         11.29        3.2236    3   0   0         6
                29.77          1.63        3.0011    1   1   6         3
                29.77          4.86        3.0011    2  -1   6         3
                32.06          2.98        2.7917    2   2   0         3
                32.44         29.96        2.7595    3   0   4         6
                33.17          1.06        2.7009    4  -2   2         3
                33.17          1.27        2.7009    2   2   2         3
                33.41          3.68        2.6822    3   1   0         6
                33.57          5.13        2.6692    0   0   8         1
                33.68          1.10        2.6613    4  -1   1         6
                34.48          6.96        2.6014    4  -1   2         6
                34.48          7.04        2.6014    3   1   2         6
                35.20         18.04        2.5499    2   1   6         6
                35.20         18.60        2.5499    3  -1   6         6
                35.78          1.41        2.5099    3   1   3         6
                36.31          2.36        2.4739    4  -2   4         3
                37.34          1.28        2.4082    1   1   8         3
                37.53          3.54        2.3967    4  -1   4         6
                37.53          3.33        2.3967    3   1   4         6
                38.53          3.05        2.3368    2   0   8         6
                40.67          5.62        2.2186    3   2   0         6
                40.98          2.19        2.2024    4   0   4         6
                41.09         16.68        2.1966    4  -2   6         3
                41.09         17.66        2.1966    2   2   6         3
                41.57          2.56        2.1722    5  -2   2         6
                41.57          1.01        2.1722    3   2   2         6
                42.19          9.69        2.1420    3   1   6         6
                42.19          8.04        2.1420    4  -1   6         6
                42.69          2.75        2.1181    3   2   3         6
                42.85          2.79        2.1103    4   1   0         6
                43.72          1.89        2.0703    5  -1   2         6
                44.21          1.54        2.0487    3   2   4         6
                44.21          1.91        2.0487    5  -2   4         6
                46.26          1.36        1.9626    5  -1   4         6
                46.98          8.00        1.9342    5   0   0         6
                48.94          1.07        1.8611    3   3   0         3
                49.43          4.39        1.8438    2   1  10         6
                49.43          2.16        1.8438    3  -1  10         6
                49.73          1.71        1.8335    6  -3   2         3
                49.73          2.87        1.8335    3   3   2         3
                50.17          2.11        1.8185    5   0   4         6
                50.68          1.41        1.8014    6  -2   2         6
                50.68          1.02        1.8014    4   2   2         6
                50.96          1.20        1.7919    4   0   8         6
                51.35          3.20        1.7795    0   0  12         1
                52.04          1.98        1.7574    6  -3   4         3
                52.04          1.77        1.7574    3   3   4         3
                52.27          3.11        1.7501    1   0  12         6
                52.70          1.19        1.7369    5   1   0         6
                53.45          1.57        1.7144    6  -1   2         6
                54.09          1.94        1.6954    2  -1  12         3
                54.09          1.53        1.6954    1   1  12         3
                54.96          2.68        1.6706    3   1  10         6
                54.96          3.59        1.6706    4  -1  10         6
                55.51          5.03        1.6554    5  -1   8         6
                55.51          5.18        1.6554    4   1   8         6
                55.65          1.59        1.6517    6  -1   4         6
                55.65          1.57        1.6517    5   1   4         6
                57.15          7.33        1.6118    6   0   0         6
                58.01          1.91        1.5899    4   3   0         6
                58.71          1.48        1.5725    7  -3   2         6
                58.97          5.13        1.5662    5   0   8         6
                60.40          1.04        1.5325    5   2   2         6
                61.83          2.36        1.5006    4  -2  12         3
                61.83          2.08        1.5006    2   2  12         3
                69.62          1.04        1.3505    4   4   4         3
                70.57          1.17        1.3346    0   0  16         1
                70.81          1.06        1.3306    6   2   2         6
                71.34          1.28        1.3221    1   0  16         6
                72.13          1.73        1.3096    5   0  12         6
                72.78          1.82        1.2995    8  -4   6         3
                72.78          1.35        1.2995    4   4   6         3
                74.62          1.41        1.2718    8  -1   2         6
                76.48          1.03        1.2456    8  -1   4         6
================================================================================
       XPOW Copyright 1993 Bob Downs, Ranjini Swaminathan and Kurt Bartelmehs
  For reference, see Downs et al. (1993) American Mineralogist 78, 1104-1107.
_END_
      Alite
      De la Torre A G, De Vera R N, Cuberos A J M, Aranda M A G
      Cement and Concrete Research 38 (2008) 1261-1269
      Crystal structure of low magnesium-content alite:
      application to Rietveld quantitative phase analysis
      Locality: synthetic
      _database_code_amcsd 0017753

      CELL PARAMETERS:  11.6389 14.1716 13.6434  104.982   94.622   90.107
      SPACE GROUP: P-1
      X-RAY WAVELENGTH:     1.541838
      CELL VOLUME:     2166.199
      DENSITY (gm/cm3):     3.150
      CHEMICAL FORMULA: Ca3 Si O5
      MAX. ABS. INTENSITY / VOLUME**2:      6.933754873
               2-THETA      INTENSITY    D-SPACING   H   K   L   Multiplicity
                 6.46          2.59       13.6861    0   1   0         2
                 7.62          1.77       11.5978    1   0   0         2
                11.36          2.60        7.7878    1  -1   1         2
                12.54          3.59        7.0605   -1   1   1         2
                12.94          2.09        6.8394    0  -2   1         2
                14.88          1.84        5.9554   -1   2   0         2
                14.90          1.01        5.9462   -1  -1   2         2
                14.94          7.13        5.9316   -1   0   2         2
                15.28          1.24        5.7989    2   0   0         2
                16.08          2.47        5.5108    0   2   1         2
                16.10          1.88        5.5052    0  -2   2         2
                16.42          1.17        5.3991    0   1   2         2
                17.57          1.26        5.0483   -1   1   2         2
                17.95          2.20        4.9408   -2   1   1         2
                21.59          1.57        4.1155   -2   1   2         2
                21.78          2.19        4.0812   -1  -3   2         2
                22.90          7.04        3.8828    1   2   2         2
                22.91          3.98        3.8820    1  -2   3         2
                24.25          1.85        3.6701    0  -3   3         2
                24.66          2.08        3.6099   -3   1   1         2
                25.14          2.51        3.5429    0  -4   1         2
                25.23          2.18        3.5303   -2   2   2         2
                25.27          1.83        3.5240   -2  -2   3         2
                25.35          1.20        3.5131   -2  -3   2         2
                25.74          1.46        3.4609   -3   0   2         2
                26.18          1.12        3.4045    2  -3   2         2
                27.30          1.08        3.2666   -3   1   2         2
                29.34         35.40        3.0441   -1   4   1         2
                29.39         31.47        3.0392   -1  -4   3         2
                29.51         37.45        3.0265   -3   0   3         2
                30.01         11.50        2.9777   -2   4   0         2
                30.07         11.46        2.9720   -2  -4   2         2
                30.13         11.52        2.9658   -2   0   4         2
                31.94          1.44        2.8019   -4   1   1         2
                32.15        100.00        2.7842    3   0   3         2
                32.49         51.87        2.7554    0   4   2         2
                32.53         45.61        2.7526    0  -4   4         2
                32.70         41.89        2.7387   -4   0   2         2
                33.21          2.59        2.6975    0  -2   5         2
                33.32          1.57        2.6890   -4  -2   1         2
                33.35          1.07        2.6864    4   1   1         2
                33.93          1.63        2.6421   -4   1   2         2
                34.30         42.75        2.6143    3  -4   1         2
                34.36         47.62        2.6097   -3  -4   1         2
                34.37         35.97        2.6094   -1   0   5         2
                34.86          1.50        2.5738    4   0   2         2
                34.93          1.13        2.5684    1  -5   3         2
                35.04          2.68        2.5608   -1  -3   5         2
                36.59          4.67        2.4559    3  -1   4         2
                36.63          1.68        2.4531    2   5   0         2
                37.39          1.63        2.4050    3   0   4         2
                37.71          1.50        2.3855   -1  -4   5         2
                38.24          1.02        2.3535   -3   3   3         2
                38.58          1.45        2.3337    3  -3   4         2
                38.64          9.63        2.3301    1   4   3         2
                38.66          1.10        2.3290    4   0   3         2
                38.66          8.34        2.3289    1  -4   5         2
                38.85         10.49        2.3178   -5   0   1         2
                39.10          2.68        2.3036   -3   4   2         2
                39.19          1.18        2.2988   -3  -4   4         2
                39.21          1.01        2.2976    4   3   1         2
                39.23          1.41        2.2966   -3  -2   5         2
                39.28          1.03        2.2936   -5  -1   1         2
                39.53          1.91        2.2799   -2  -5   4         2
                39.56          1.14        2.2781    5   1   0         2
                40.23          1.01        2.2419   -4  -4   1         2
                40.63          1.39        2.2203    4  -3   3         2
                41.13          1.97        2.1944   -5   1   2         2
                41.22         14.58        2.1899    4  -4   2         2
                41.23          4.84        2.1897    3  -4   4         2
                41.24          1.50        2.1889    1   2   5         2
                41.24         18.60        2.1889    0   0   6         2
                41.25          4.16        2.1884    3   4   2         2
                41.26          1.74        2.1880    1  -2   6         2
                41.29         12.46        2.1867    4   4   0         2
                41.35          3.24        2.1833    5  -2   1         2
                41.40          2.83        2.1812    5   2   0         2
                41.51          3.02        2.1754    2  -6   2         2
                41.56          2.77        2.1731   -2  -6   1         2
                41.64          1.67        2.1690   -4   4   1         2
                41.65          3.22        2.1682   -2   2   5         2
                41.70          4.06        2.1661   -2  -2   6         2
                41.73          2.66        2.1646   -4  -4   3         2
                42.36          1.32        2.1336   -5  -1   3         2
                43.08          1.19        2.0996   -1  -4   6         2
                43.56          3.76        2.0779   -1   5   3         2
                44.74          1.11        2.0256   -2  -4   6         2
                45.09          1.19        2.0109   -2   1   6         2
                45.52          1.06        1.9926   -5  -1   4         2
                45.65          1.06        1.9871   -2   3   5         2
                45.68          2.20        1.9862   -1   6   2         2
                45.70          1.99        1.9851   -3   6   0         2
                45.75          3.54        1.9833   -1  -6   5         2
                45.80          1.30        1.9813   -3  -6   3         2
                45.90          1.27        1.9772   -3   0   6         2
                45.97          2.66        1.9742   -5   0   4         2
                46.79          8.34        1.9414    2   4   4         2
                46.80          9.72        1.9410    2  -4   6         2
                47.01         10.14        1.9330    6   0   0         2
                49.63          2.99        1.8369    0   6   3         2
                49.68          1.78        1.8351    0  -6   6         2
                49.71          1.00        1.8340    1   5   4         2
                49.89          2.59        1.8281    1   0   7         2
                49.90          2.22        1.8276    5  -4   3         2
                49.95          1.31        1.8258   -6   0   3         2
                49.96          2.25        1.8255    5   4   1         2
                51.60         36.39        1.7714    0  -8   2         2
                51.79         32.84        1.7651   -4   4   4         2
                51.89         31.47        1.7620   -4  -4   6         2
                55.82          2.07        1.6469    5  -6   2         2
                55.90          2.11        1.6447   -1   0   8         2
                55.92          1.99        1.6441   -5  -6   1         2
                56.35         15.27        1.6327    3   4   5         2
                56.35         14.74        1.6327    3  -4   7         2
                56.57         13.13        1.6269    7   0   1         2
                59.82          8.18        1.5459    2   0   8         2
                59.87          7.76        1.5450    6  -4   4         2
                59.93          8.32        1.5436    6   4   2         2
                60.50          1.50        1.5302   -3   8   1         2
                60.63          1.74        1.5274   -3  -8   5         2
                60.86          1.04        1.5221   -2   8   2         2
                60.97          1.01        1.5196   -2  -8   6         2
                62.08          8.51        1.4950    3  -8   5         2
                62.12          6.90        1.4942    3   8   1         2
                62.20          8.01        1.4925   -1   4   7         2
                62.27          7.56        1.4911   -1  -4   9         2
                62.36          8.66        1.4890   -7   4   1         2
                62.37          4.89        1.4888   -4   8   0         2
                62.47          8.53        1.4867   -7  -4   3         2
                62.50          5.30        1.4860   -4  -8   4         2
                62.65          5.25        1.4829   -4   0   8         2
                63.42          5.33        1.4666   -1   8   3         2
                63.52          5.37        1.4646   -1  -8   7         2
                63.86          6.48        1.4576   -7   0   5         2
                64.17          1.01        1.4513    2   5   6         2
                66.35          1.09        1.4088    5  -8   1         2
                66.50          1.03        1.4061   -5  -8   3         2
                67.25          6.13        1.3921    6   0   6         2
                68.05          1.79        1.3777    0   8   4         2
                68.13          2.04        1.3763    0  -8   8         2
                72.28          1.37        1.3071    6  -8   2         2
                72.43          1.28        1.3048   -6  -8   2         2
                79.23          1.19        1.2090    9   0   3         2
                80.01          2.64        1.1992    7  -8   3         2
                80.11          2.41        1.1979   -1   0  11         2
                80.16          2.42        1.1973   -7  -8   1         2
                82.86          2.86        1.1651    2   8   6         2
                82.91          2.42        1.1645    2  -8  10         2
                83.40          2.38        1.1589  -10   0   2         2
                85.06          2.60        1.1405    0  12   0         2
                85.11          2.31        1.1399    0 -12   6         2
                85.28          2.01        1.1381   -4   8   6         2
                85.47          2.19        1.1360   -4  -8  10         2
                85.61          1.96        1.1346   -8   4   6         2
                85.74          1.64        1.1331   -8  -4   8         2
                86.04          2.36        1.1300    3 -12   3         2
                86.14          2.46        1.1289   -3 -12   3         2
                86.35          2.49        1.1267   -7   8   3         2
                86.46          1.58        1.1256   -5   4   9         2
                86.57          2.56        1.1244   -7  -8   7         2
                86.58          1.68        1.1243   -5  -4  11         2
                89.52          2.41        1.0949    6  -8   8         2
                89.56          2.09        1.0944    2   4  10         2
                89.58          2.07        1.0942    6   8   4         2
                89.61          2.03        1.0940    2  -4  12         2
                89.85          2.53        1.0917   10  -4   2         2
                89.96          2.42        1.0906   10   4   0         2
================================================================================
       XPOW Copyright 1993 Bob Downs, Ranjini Swaminathan and Kurt Bartelmehs
  For reference, see Downs et al. (1993) American Mineralogist 78, 1104-1107.
_END_
      Larnite
      Tsurumi T, Hirano Y, Kato H, Kamiya T, Daimon M
      Ceramic Transactions 40 (1994) 19-25
      Crystal structure and hydration of belite
      Locality: synthetic
      _database_code_amcsd 0012179

      CELL PARAMETERS:   5.5041  6.7622  9.3281   90.000   94.172   90.000
      SPACE GROUP: P2_1/n
      X-RAY WAVELENGTH:     1.541838
      CELL VOLUME:     346.270
      DENSITY (gm/cm3):     3.304
      CHEMICAL FORMULA: Ca2 Si O4
      MAX. ABS. INTENSITY / VOLUME**2:      7.461225348
               2-THETA      INTENSITY    D-SPACING   H   K   L   Multiplicity
                18.16          2.12        4.8860   -1   0   1         2
                19.08          8.55        4.6517    0   0   2         2
                23.21          8.01        3.8325    0   1   2         4
                23.44          7.86        3.7944    1   1   1         4
                26.36         10.32        3.3811    0   2   0         2
                27.58          7.85        3.2347   -1   1   2         4
                28.08          6.19        3.1777    0   2   1         4
                29.21         13.26        3.0576    1   1   2         4
                31.07         23.00        2.8789    1   2   0         4
                31.74         10.92        2.8188    0   1   3         4
                32.10         90.88        2.7883   -1   0   3         2
                32.20         81.40        2.7803   -1   2   1         4
                32.62        100.00        2.7448    2   0   0         2
                32.74         30.85        2.7350    0   2   2         4
                32.92         36.24        2.7210    1   2   1         4
                34.23         76.18        2.6197    1   0   3         2
                35.29         14.23        2.5432    2   1   0         4
                36.06          1.12        2.4909   -1   2   2         4
                36.79         12.40        2.4430   -2   0   2         2
                36.79         10.97        2.4428    1   1   3         4
                37.28          9.21        2.4122    2   1   1         4
                37.36         16.47        2.4072    1   2   2         4
                38.71          3.91        2.3258    0   0   4         2
                39.21          5.25        2.2976   -2   1   2         4
                39.31          2.58        2.2921    2   0   2         2
                39.43         25.93        2.2854    0   2   3         4
                41.04         16.79        2.1994    0   1   4         4
                41.21         50.33        2.1907    0   3   1         4
                41.60         16.29        2.1708    2   1   2         4
                42.00          3.08        2.1512   -1   2   3         4
                42.42          6.28        2.1310    2   2   0         4
                43.01          4.08        2.1032   -2   2   1         4
                43.25          7.10        2.0919   -1   1   4         4
                43.40          3.66        2.0851    1   3   0         4
                44.13         14.22        2.0521    2   2   1         4
                44.25          4.22        2.0468   -1   3   1         4
                44.52          8.59        2.0349   -2   1   3         4
                44.67         10.05        2.0285    0   3   2         4
                44.81         15.39        2.0228    1   3   1         4
                45.47         15.57        1.9948    1   1   4         4
                45.82         25.76        1.9802   -2   2   2         4
                47.45         15.30        1.9162    0   2   4         4
                47.75          6.73        1.9046    2   1   3         4
                47.95         16.48        1.8972    2   2   2         4
                49.49          4.93        1.8418   -2   0   4         2
                50.02          2.95        1.8233    0   3   3         4
                50.58         11.95        1.8045   -2   2   3         4
                50.64          5.83        1.8025   -1   0   5         2
                50.90         11.40        1.7940    0   1   5         4
                51.76          2.81        1.7663    3   1   0         4
                52.54          1.73        1.7417   -1   1   5         4
                53.04          8.37        1.7267   -2   3   1         4
                53.11          1.75        1.7245    1   0   5         2
                53.46          1.68        1.7140    2   0   4         2
                53.53         14.23        1.7117    2   2   3         4
                54.00          4.81        1.6981    2   3   1         4
                54.26          6.11        1.6905    0   4   0         2
                55.22          1.05        1.6633    0   4   1         4
                56.45          7.75        1.6301    0   2   5         4
                56.50         15.74        1.6287   -3   0   3         2
                56.93          3.45        1.6174   -2   2   4         4
                57.00          4.10        1.6157    1   4   0         4
                57.06          2.48        1.6141    3   1   2         4
                57.25          6.90        1.6093    3   2   0         4
                57.49         11.35        1.6031   -3   2   1         4
                57.70          1.26        1.5976   -1   4   1         4
                57.98          2.08        1.5906   -1   2   5         4
                58.05          4.48        1.5889    0   4   2         4
                58.16          4.25        1.5861    1   4   1         4
                58.64         13.92        1.5743   -1   3   4         4
                59.55          3.60        1.5524   -2   1   5         4
                59.57          2.27        1.5518   -3   2   2         4
                59.63          6.14        1.5506    0   0   6         2
                59.67          4.27        1.5496   -2   3   3         4
                60.44          6.40        1.5317    1   3   4         4
                60.57          1.59        1.5288    2   2   4         4
                60.60          9.54        1.5280    3   0   3         2
                61.12          3.66        1.5162    1   4   2         4
                61.34          1.55        1.5113    0   1   6         4
                62.29          1.34        1.4905    3   1   3         4
                62.33          3.17        1.4897    2   3   3         4
                62.58          7.31        1.4843    0   4   3         4
                62.58          2.90        1.4843   -1   1   6         4
                63.90          1.15        1.4568   -3   1   4         4
                63.96          3.66        1.4557    2   1   5         4
                64.61          1.97        1.4425   -2   2   5         4
                64.77          2.71        1.4394    2   4   0         4
                65.17          2.81        1.4314    1   1   6         4
                65.21          1.52        1.4308   -2   4   1         4
                65.44          2.10        1.4262   -2   3   4         4
                65.74          3.59        1.4205    1   4   3         4
                65.95          1.64        1.4164   -3   3   1         4
                66.06          4.13        1.4144    2   4   1         4
                66.32          2.14        1.4094    0   2   6         4
                67.14          7.37        1.3942   -2   0   6         2
                67.36          2.67        1.3902   -2   4   2         4
                68.35         10.51        1.3724    4   0   0         2
                68.51          1.73        1.3696    1   3   5         4
                68.75          2.19        1.3655   -2   1   6         4
                68.81          2.83        1.3644    2   3   4         4
                68.98          1.41        1.3614    3   1   4         4
                69.95          2.22        1.3450    4   1   0         4
                70.01          2.99        1.3439    1   2   6         4
                71.15          4.60        1.3251   -2   4   3         4
                71.64          3.19        1.3173   -4   1   2         4
                72.11          3.87        1.3098    2   0   6         2
                72.48          1.19        1.3041    0   1   7         4
                72.61          2.15        1.3020   -2   3   5         4
                72.83          2.77        1.2987    0   5   2         4
                72.93          4.43        1.2972    1   5   1         4
                73.47          2.86        1.2889   -2   2   6         4
                73.60          5.72        1.2870    2   4   3         4
                75.47          4.86        1.2596    3   0   5         2
                76.07          3.16        1.2512    0   4   5         4
                76.25          1.04        1.2487    4   2   1         4
                76.29          1.96        1.2482   -4   2   2         4
                76.59          2.20        1.2440   -3   3   4         4
                76.76          3.16        1.2417    3   4   0         4
                76.97          1.27        1.2389   -3   4   1         4
                78.16          1.12        1.2229    3   4   1         4
                78.27          3.22        1.2214    2   2   6         4
                79.31          1.57        1.2081   -3   1   6         4
                80.10          2.52        1.1980    2   5   1         4
                81.32          1.08        1.1832   -2   5   2         4
                81.33          5.25        1.1830    3   3   4         4
                81.55          1.22        1.1804    3   2   5         4
                82.18          2.63        1.1729   -3   4   3         4
                82.51          1.54        1.1691    0   5   4         4
                82.88          2.30        1.1648    2   5   2         4
                83.05          3.35        1.1629    0   0   8         2
                83.19          1.01        1.1612   -3   3   5         4
                83.82          1.25        1.1541    4   3   1         4
                83.82          1.15        1.1541   -3   2   6         4
                83.85          1.66        1.1538   -4   3   2         4
                84.00          2.48        1.1521   -1   5   4         4
                84.30          3.86        1.1488   -4   2   4         4
                84.66          3.61        1.1449    0   3   7         4
                84.89          1.49        1.1423   -2   5   3         4
                85.25          1.15        1.1384   -1   1   8         4
                85.56          4.52        1.1351    1   5   4         4
                85.56          1.44        1.1351   -1   3   7         4
                86.32          2.25        1.1270    0   6   0         2
                88.28          1.87        1.1069    1   4   6         4
                89.00          1.92        1.0999   -2   0   8         2
                89.17          1.40        1.0982   -1   6   1         4
================================================================================
       XPOW Copyright 1993 Bob Downs, Ranjini Swaminathan and Kurt Bartelmehs
  For reference, see Downs et al. (1993) American Mineralogist 78, 1104-1107.
_END_
      Larnite
      Tsurumi T, Hirano Y, Kato H, Kamiya T, Daimon M
      Ceramic Transactions 40 (1994) 19-25
      Crystal structure and hydration of belite
      Locality: synthetic
      _database_code_amcsd 0012180

      CELL PARAMETERS:   5.5019  6.7624  9.3387   90.000   94.144   90.000
      SPACE GROUP: P2_1/n
      X-RAY WAVELENGTH:     1.541838
      CELL VOLUME:     346.548
      DENSITY (gm/cm3):     3.301
      CHEMICAL FORMULA: Ca2 Si O4
      MAX. ABS. INTENSITY / VOLUME**2:      7.458137623
               2-THETA      INTENSITY    D-SPACING   H   K   L   Multiplicity
                19.06          9.41        4.6571    0   0   2         2
                23.19          7.64        3.8356    0   1   2         4
                23.44          7.60        3.7951    1   1   1         4
                26.36         10.18        3.3812    0   2   0         2
                27.57          8.41        3.2355   -1   1   2         4
                28.08          7.29        3.1783    0   2   1         4
                29.19         12.34        3.0594    1   1   2         4
                31.07         24.49        2.8786    1   2   0         4
                31.71         13.66        2.8216    0   1   3         4
                32.08        100.00        2.7900   -1   0   3         2
                32.20         81.11        2.7802   -1   2   1         4
                32.64         93.80        2.7438    2   0   0         2
                32.73         31.35        2.7361    0   2   2         4
                32.91         38.76        2.7213    1   2   1         4
                34.19         73.48        2.6222    1   0   3         2
                35.30         12.91        2.5425    2   1   0         4
                36.76          9.79        2.4449    1   1   3         4
                36.80         13.07        2.4424   -2   0   2         2
                37.28         11.20        2.4120    2   1   1         4
                37.34         15.69        2.4081    1   2   2         4
                38.67          3.21        2.3286    0   0   4         2
                39.22          3.81        2.2972   -2   1   2         4
                39.30          2.56        2.2926    2   0   2         2
                39.40         27.34        2.2869    0   2   3         4
                40.99         15.71        2.2017    0   1   4         4
                41.20         51.08        2.1909    0   3   1         4
                41.59         16.20        2.1713    2   1   2         4
                41.98          1.93        2.1520   -1   2   3         4
                42.43          7.20        2.1305    2   2   0         4
                43.02          2.39        2.1027   -2   2   1         4
                43.22          7.77        2.0934   -1   1   4         4
                43.40          3.91        2.0851    1   3   0         4
                44.13         13.52        2.0520    2   2   1         4
                44.25          2.53        2.0467   -1   3   1         4
                44.52          8.34        2.0350   -2   1   3         4
                44.66         10.91        2.0290    0   3   2         4
                44.80         12.61        2.0229    1   3   1         4
                45.42         16.90        1.9968    1   1   4         4
                45.83         28.02        1.9799   -2   2   2         4
                47.40         11.84        1.9178    0   2   4         4
                47.73          6.34        1.9055    2   1   3         4
                47.94         15.44        1.8976    2   2   2         4
                49.47          4.88        1.8423   -2   0   4         2
                50.00          2.51        1.8241    0   3   3         4
                50.58         11.11        1.8046   -2   2   3         4
                50.59          6.24        1.8041   -1   0   5         2
                50.84         11.53        1.7960    0   1   5         4
                51.77          3.55        1.7657    3   1   0         4
                52.04          1.11        1.7574   -3   1   1         4
                53.04          1.53        1.7264    1   0   5         2
                53.04          8.19        1.7264   -2   3   1         4
                53.42          2.18        1.7153    2   0   4         2
                53.51         15.22        1.7124    2   2   3         4
                54.00          4.96        1.6980    2   3   1         4
                54.26          6.06        1.6906    0   4   0         2
                55.22          1.54        1.6634    0   4   1         4
                56.39          8.13        1.6316    0   2   5         4
                56.52         19.51        1.6283   -3   0   3         2
                56.92          3.16        1.6177   -2   2   4         4
                57.00          3.95        1.6157    1   4   0         4
                57.06          2.90        1.6141    3   1   2         4
                57.26          7.73        1.6088    3   2   0         4
                57.51         11.10        1.6025   -3   2   1         4
                57.70          1.37        1.5976   -1   4   1         4
                57.94          2.83        1.5917   -1   2   5         4
                58.04          4.69        1.5891    0   4   2         4
                58.16          3.28        1.5862    1   4   1         4
                58.61         14.48        1.5750   -1   3   4         4
                59.52          2.89        1.5531   -2   1   5         4
                59.55          6.54        1.5524    0   0   6         2
                59.59          2.60        1.5514   -3   2   2         4
                59.67          3.65        1.5497   -2   3   3         4
                60.40          6.21        1.5326    1   3   4         4
                60.53          1.20        1.5297    2   2   4         4
                60.58          9.14        1.5284    3   0   3         2
                61.11          4.12        1.5165    1   4   2         4
                61.26          1.33        1.5130    0   1   6         4
                62.28          1.37        1.4908    3   1   3         4
                62.31          3.97        1.4901    2   3   3         4
                62.52          2.33        1.4857   -1   1   6         4
                62.56          6.41        1.4848    0   4   3         4
                63.90          3.66        1.4569    2   1   5         4
                63.90          1.04        1.4567   -3   1   4         4
                64.44          1.50        1.4459   -1   4   3         4
                64.58          2.11        1.4431   -2   2   5         4
                64.77          2.59        1.4393    2   4   0         4
                65.09          2.47        1.4330    1   1   6         4
                65.21          1.31        1.4306   -2   4   1         4
                65.43          2.45        1.4265   -2   3   4         4
                65.72          4.18        1.4209    1   4   3         4
                65.97          1.46        1.4160   -3   3   1         4
                66.06          3.82        1.4144    2   4   1         4
                66.25          2.36        1.4108    0   2   6         4
                66.37          1.08        1.4085   -1   3   5         4
                67.09          6.93        1.3950   -2   0   6         2
                67.36          2.46        1.3901   -2   4   2         4
                67.45          1.03        1.3885   -1   2   6         4
                68.38         10.06        1.3719    4   0   0         2
                68.45          1.31        1.3706    1   3   5         4
                68.70          2.10        1.3662   -2   1   6         4
                68.77          2.44        1.3650    2   3   4         4
                68.95          1.47        1.3620    3   1   4         4
                69.93          2.67        1.3452    1   2   6         4
