Repository: ludoleg/quant-data-vision

# quant-data-vision
Xray quant analysis

File: difdata_cement.txt (part 12 of 17)
      DENSITY (gm/cm3):     2.710
      CHEMICAL FORMULA: Ca C O3
      MAX. ABS. INTENSITY / VOLUME**2:      26.50717622
               2-THETA      INTENSITY    D-SPACING   H   K   L   Multiplicity
                69.97          1.82        1.3445    4   1   0         4
                71.15          3.79        1.3251   -2   4   3         4
                71.62          1.17        1.3176    4   1   1         4
                71.67          3.33        1.3168   -4   1   2         4
                71.78          1.03        1.3151   -1   0   7         2
                72.03          3.63        1.3111    2   0   6         2
                72.38          1.16        1.3056    0   1   7         4
                72.59          2.33        1.3024   -2   3   5         4
                72.82          3.12        1.2988    0   5   2         4
                72.92          4.57        1.2972    1   5   1         4
                73.43          2.32        1.2896   -2   2   6         4
                73.58          5.80        1.2873    2   4   3         4
                75.42          5.09        1.2604    3   0   5         2
                76.02          3.23        1.2519    0   4   5         4
                76.32          1.60        1.2478   -4   2   2         4
                76.59          2.58        1.2440   -3   3   4         4
                76.77          3.16        1.2415    3   4   0         4
                76.98          1.41        1.2386   -3   4   1         4
                78.20          3.39        1.2224    2   2   6         4
                78.80          1.07        1.2146   -3   4   2         4
                79.28          1.46        1.2084   -3   1   6         4
                80.10          2.68        1.1981    2   5   1         4
                81.30          5.17        1.1834    3   3   4         4
                81.50          1.03        1.1810    3   2   5         4
                82.19          2.89        1.1728   -3   4   3         4
                82.47          2.03        1.1695    0   5   4         4
                82.87          2.43        1.1649    2   5   2         4
                82.93          3.84        1.1643    0   0   8         2
                83.18          1.02        1.1614   -3   3   5         4
                83.80          1.72        1.1544   -3   2   6         4
                83.84          1.40        1.1539    4   3   1         4
                83.88          1.64        1.1534   -4   3   2         4
                83.98          2.03        1.1524   -1   5   4         4
                84.32          3.77        1.1486   -4   2   4         4
                84.56          3.75        1.1459    0   3   7         4
                84.88          1.19        1.1424   -2   5   3         4
                85.15          1.27        1.1395   -1   1   8         4
                85.48          1.21        1.1359   -1   3   7         4
                85.52          4.28        1.1355    1   5   4         4
                86.31          2.32        1.1271    0   6   0         2
                88.21          1.79        1.1077    1   4   6         4
                88.91          1.95        1.1008   -2   0   8         2
                89.17          1.23        1.0982   -1   6   1         4
================================================================================
       XPOW Copyright 1993 Bob Downs, Ranjini Swaminathan and Kurt Bartelmehs
  For reference, see Downs et al. (1993) American Mineralogist 78, 1104-1107.
_END_
      Larnite
      Tsurumi T, Hirano Y, Kato H, Kamiya T, Daimon M
      Ceramic Transactions 40 (1994) 19-25
      Crystal structure and hydration of belite
      Locality: synthetic
      _database_code_amcsd 0012181

      CELL PARAMETERS:   5.5075  6.7509  9.3055   90.000   94.597   90.000
      SPACE GROUP: P2_1/n
      X-RAY WAVELENGTH:     1.541838
      CELL VOLUME:     344.871
      DENSITY (gm/cm3):     3.317
      CHEMICAL FORMULA: Ca2 Si O4
      MAX. ABS. INTENSITY / VOLUME**2:      7.354074754
               2-THETA      INTENSITY    D-SPACING   H   K   L   Multiplicity
                18.11          2.83        4.8996   -1   0   1         2
                19.14         10.47        4.6378    0   0   2         2
                23.27          6.83        3.8226    0   1   2         4
                23.52          6.13        3.7825    1   1   1         4
                26.40          7.40        3.3754    0   2   0         2
                27.54          9.50        3.2390   -1   1   2         4
                28.13          6.53        3.1719    0   2   1         4
                29.34         13.15        3.0442    1   1   2         4
                31.10         26.13        2.8754    1   2   0         4
                31.83         13.74        2.8111    0   1   3         4
                32.07        100.00        2.7913   -1   0   3         2
                32.20         80.94        2.7797   -1   2   1         4
                32.62         89.23        2.7449    2   0   0         2
                32.82         28.30        2.7291    0   2   2         4
                33.00         33.08        2.7144    1   2   1         4
                34.41         67.41        2.6061    1   0   3         2
                35.30         14.40        2.5427    2   1   0         4
                36.68         16.12        2.4498   -2   0   2         2
                36.97          7.56        2.4313    1   1   3         4
                37.36         13.88        2.4071    2   1   1         4
                37.49         17.36        2.3991    1   2   2         4
                38.84          3.15        2.3189    0   0   4         2
                39.12          2.81        2.3029   -2   1   2         4
                39.47          3.20        2.2833    2   0   2         2
                39.53         29.69        2.2799    0   2   3         4
                41.16         16.91        2.1931    0   1   4         4
                41.28         51.00        2.1869    0   3   1         4
                41.76         18.20        2.1630    2   1   2         4
                42.00          2.01        2.1511   -1   2   3         4
                42.45          7.70        2.1296    2   2   0         4
                42.98          2.05        2.1044   -2   2   1         4
                43.25          8.37        2.0920   -1   1   4         4
                43.46          4.82        2.0822    1   3   0         4
                44.22         16.55        2.0480    2   2   1         4
                44.29          2.08        2.0449   -1   3   1         4
                44.42          9.56        2.0396   -2   1   3         4
                44.76         10.72        2.0246    0   3   2         4
                44.91         13.93        2.0185    1   3   1         4
                45.70         18.22        1.9854    1   1   4         4
                45.76         29.20        1.9827   -2   2   2         4
                47.57          9.18        1.9113    0   2   4         4
                47.98          7.16        1.8961    2   1   3         4
                48.11         14.29        1.8913    2   2   2         4
                49.37          5.84        1.8458   -2   0   4         2
                50.14          3.17        1.8194    0   3   3         4
                50.50         11.36        1.8071   -2   2   3         4
                50.66          7.51        1.8018   -1   0   5         2
                51.06         11.76        1.7888    0   1   5         4
                51.76          4.55        1.7662    3   1   0         4
                52.57          1.14        1.7409   -1   1   5         4
                53.05          6.96        1.7264   -2   3   1         4
                53.38          2.85        1.7163    1   0   5         2
                53.75          2.61        1.7053    2   0   4         2
                53.76         14.96        1.7050    2   2   3         4
                54.11          4.74        1.6949    2   3   1         4
                54.36          4.57        1.6877    0   4   0         2
                55.33          1.61        1.6605    0   4   1         4
                56.33         19.57        1.6332   -3   0   3         2
                56.61          9.44        1.6258    0   2   5         4
                56.85          3.54        1.6195   -2   2   4         4
                57.09          4.77        1.6132    1   4   0         4
                57.23          3.68        1.6097    3   1   2         4
                57.27          7.75        1.6087    3   2   0         4
                57.44         11.56        1.6042   -3   2   1         4
                57.50          1.18        1.6027    2   3   2         4
                57.78          1.52        1.5957   -1   4   1         4
                58.02          2.56        1.5895   -1   2   5         4
                58.11          1.34        1.5874   -3   1   3         4
                58.17          4.99        1.5860    0   4   2         4
                58.28          3.84        1.5831    1   4   1         4
                58.68         14.18        1.5732   -1   3   4         4
                59.46          3.11        1.5546   -2   1   5         4
                59.48          3.25        1.5542   -3   2   2         4
                59.63          4.40        1.5506   -2   3   3         4
                59.83          5.09        1.5459    0   0   6         2
                60.67          6.03        1.5264    1   3   4         4
                60.85          8.54        1.5222    3   0   3         2
                61.28          4.24        1.5127    1   4   2         4
                61.54          1.05        1.5069    0   1   6         4
                62.55          1.29        1.4849    3   1   3         4
                62.57          4.30        1.4846    2   3   3         4
                62.64          2.18        1.4830   -1   1   6         4
                62.72          7.23        1.4814    0   4   3         4
                63.72          1.06        1.4606   -3   1   4         4
                64.32          3.67        1.4483    2   1   5         4
                64.54          2.32        1.4440   -2   2   5         4
                64.85          2.36        1.4377    2   4   0         4
                65.25          1.11        1.4299   -2   4   1         4
                65.39          2.91        1.4271   -2   3   4         4
                65.50          2.44        1.4250    1   1   6         4
                65.78          1.17        1.4198    3   3   0         4
                65.94          2.21        1.4166   -3   3   1         4
                65.94          3.91        1.4166    1   4   3         4
                66.19          4.29        1.4118    2   4   1         4
                66.53          2.62        1.4055    0   2   6         4
                67.06          6.26        1.3957   -2   0   6         2
                67.38          2.87        1.3898   -2   4   2         4
                67.58          1.01        1.3861   -1   2   6         4
                68.35          9.89        1.3724    4   0   0         2
                68.67          2.37        1.3668   -2   1   6         4
                68.79          1.40        1.3647    1   3   5         4
                69.11          2.86        1.3591    2   3   4         4
                69.33          1.29        1.3554    3   1   4         4
                69.95          2.02        1.3449    4   1   0         4
                70.34          2.77        1.3384    1   2   6         4
                71.15          3.84        1.3251   -2   4   3         4
                71.49          4.00        1.3197   -4   1   2         4
                71.69          1.48        1.3164    4   1   1         4
                72.54          3.55        1.3031    2   0   6         2
                72.57          3.04        1.3027   -2   3   5         4
                72.72          1.05        1.3003    0   1   7         4
                72.98          2.63        1.2964    0   5   2         4
                73.08          4.39        1.2948    1   5   1         4
                73.41          2.57        1.2898   -2   2   6         4
                73.85          5.56        1.2832    2   4   3         4
                75.91          5.54        1.2535    3   0   5         2
                76.15          1.55        1.2500   -4   2   2         4
                76.27          3.56        1.2484    0   4   5         4
                76.46          2.28        1.2458   -3   3   4         4
                76.84          3.17        1.2406    3   4   0         4
                76.99          1.59        1.2386   -3   4   1         4
                78.72          4.22        1.2156    2   2   6         4
                78.76          1.31        1.2151   -3   4   2         4
                79.11          1.66        1.2106   -3   1   6         4
                80.28          3.01        1.1959    2   5   1         4
                81.70          5.00        1.1786    3   3   4         4
                82.12          2.95        1.1736   -3   4   3         4
                82.71          2.12        1.1668    0   5   4         4
                83.05          1.01        1.1629   -3   3   5         4
                83.11          2.44        1.1622    2   5   2         4
                83.28          1.09        1.1602   -2   4   5         4
                83.35          4.59        1.1594    0   0   8         2
                83.64          1.74        1.1561   -3   2   6         4
                83.75          1.39        1.1549   -4   3   2         4
                83.95          1.14        1.1527    4   3   1         4
                84.06          3.52        1.1514   -4   2   4         4
                84.12          2.62        1.1508   -1   5   4         4
                84.93          3.11        1.1418    0   3   7         4
                84.95          1.46        1.1417    4   0   4         2
                85.40          1.10        1.1368   -1   1   8         4
                85.70          1.28        1.1336   -1   3   7         4
                85.84          4.46        1.1321    1   5   4         4
                86.50          2.58        1.1251    0   6   0         2
                88.66          1.88        1.1033    1   4   6         4
                88.97          2.26        1.1001   -2   0   8         2
                89.34          1.22        1.0966   -1   6   1         4
================================================================================
       XPOW Copyright 1993 Bob Downs, Ranjini Swaminathan and Kurt Bartelmehs
  For reference, see Downs et al. (1993) American Mineralogist 78, 1104-1107.
_END_
      Larnite
      Tsurumi T, Hirano Y, Kato H, Kamiya T, Daimon M
      Ceramic Transactions 40 (1994) 19-25
      Crystal structure and hydration of belite
      Locality: synthetic
      _database_code_amcsd 0012182

      CELL PARAMETERS:   5.5072  6.7511  9.3051   90.000   94.594   90.000
      SPACE GROUP: P2_1/n
      X-RAY WAVELENGTH:     1.541838
      CELL VOLUME:     344.849
      DENSITY (gm/cm3):     3.318
      CHEMICAL FORMULA: Ca2 Si O4
      MAX. ABS. INTENSITY / VOLUME**2:      7.213001736
               2-THETA      INTENSITY    D-SPACING   H   K   L   Multiplicity
                18.11          2.57        4.8992   -1   0   1         2
                19.14         10.97        4.6376    0   0   2         2
                23.27          8.26        3.8226    0   1   2         4
                23.52          4.59        3.7825    1   1   1         4
                26.40         11.25        3.3756    0   2   0         2
                27.54          8.31        3.2388   -1   1   2         4
                28.13          7.13        3.1720    0   2   1         4
                29.34         13.09        3.0441    1   1   2         4
                31.10         29.28        2.8754    1   2   0         4
                31.83         14.66        2.8110    0   1   3         4
                32.07        100.00        2.7911   -1   0   3         2
                32.20         79.46        2.7797   -1   2   1         4
                32.62         92.79        2.7448    2   0   0         2
                32.82         33.31        2.7292    0   2   2         4
                33.00         32.63        2.7145    1   2   1         4
                34.41         70.87        2.6061    1   0   3         2
                35.30         16.72        2.5426    2   1   0         4
                36.69         13.67        2.4496   -2   0   2         2
                36.97          7.75        2.4312    1   1   3         4
                37.36         12.28        2.4071    2   1   1         4
                37.49         18.10        2.3991    1   2   2         4
                38.84          3.91        2.3188    0   0   4         2
                39.12          3.91        2.3027   -2   1   2         4
                39.47          3.89        2.2833    2   0   2         2
                39.53         28.02        2.2799    0   2   3         4
                41.16         17.77        2.1930    0   1   4         4
                41.28         51.47        2.1869    0   3   1         4
                41.76         18.68        2.1629    2   1   2         4
                42.00          2.48        2.1510   -1   2   3         4
                42.45          8.18        2.1296    2   2   0         4
                42.98          2.00        2.1043   -2   2   1         4
                43.25          8.32        2.0919   -1   1   4         4
                43.46          4.43        2.0822    1   3   0         4
                44.22         15.98        2.0480    2   2   1         4
                44.29          3.74        2.0450   -1   3   1         4
                44.42          9.03        2.0395   -2   1   3         4
                44.76         10.65        2.0246    0   3   2         4
                44.90         14.01        2.0186    1   3   1         4
                45.70         16.68        1.9854    1   1   4         4
                45.77         30.45        1.9826   -2   2   2         4
                47.58         11.76        1.9113    0   2   4         4
                47.98          7.64        1.8960    2   1   3         4
                48.11         15.15        1.8912    2   2   2         4
                49.38          6.34        1.8457   -2   0   4         2
                50.14          3.15        1.8194    0   3   3         4
                50.51         11.92        1.8070   -2   2   3         4
                50.67          7.42        1.8017   -1   0   5         2
                51.06         11.16        1.7887    0   1   5         4
                51.76          3.84        1.7661    3   1   0         4
                52.57          1.08        1.7408   -1   1   5         4
                53.05          6.93        1.7264   -2   3   1         4
                53.38          3.22        1.7162    1   0   5         2
                53.75          1.99        1.7053    2   0   4         2
                53.76         13.49        1.7050    2   2   3         4
                54.11          5.67        1.6949    2   3   1         4
                54.36          6.62        1.6878    0   4   0         2
                55.33          1.44        1.6605    0   4   1         4
                56.34         20.75        1.6331   -3   0   3         2
                56.61          8.89        1.6257    0   2   5         4
                56.86          2.26        1.6194   -2   2   4         4
                57.09          4.85        1.6132    1   4   0         4
                57.23          4.07        1.6096    3   1   2         4
                57.27          6.84        1.6087    3   2   0         4
                57.45         12.57        1.6041   -3   2   1         4
                57.78          1.40        1.5957   -1   4   1         4
                58.03          2.52        1.5895   -1   2   5         4
                58.11          1.18        1.5873   -3   1   3         4
                58.17          4.28        1.5860    0   4   2         4
                58.28          4.10        1.5831    1   4   1         4
                58.69         15.01        1.5732   -1   3   4         4
                59.46          2.86        1.5545   -2   1   5         4
                59.48          3.57        1.5541   -3   2   2         4
                59.63          3.67        1.5505   -2   3   3         4
                59.83          5.18        1.5459    0   0   6         2
                60.67          6.93        1.5264    1   3   4         4
                60.86          9.86        1.5222    3   0   3         2
                61.28          4.49        1.5127    1   4   2         4
                61.54          1.31        1.5069    0   1   6         4
                62.57          3.58        1.4846    2   3   3         4
                62.64          2.66        1.4830   -1   1   6         4
                62.72          7.34        1.4814    0   4   3         4
                63.72          1.29        1.4605   -3   1   4         4
                64.32          3.74        1.4483    2   1   5         4
                64.52          1.22        1.4443   -1   4   3         4
                64.54          2.49        1.4439   -2   2   5         4
                64.85          2.65        1.4377    2   4   0         4
                65.39          2.68        1.4271   -2   3   4         4
                65.50          2.90        1.4250    1   1   6         4
                65.94          3.63        1.4166    1   4   3         4
                65.94          1.95        1.4166   -3   3   1         4
                66.19          4.59        1.4118    2   4   1         4
                66.53          2.35        1.4055    0   2   6         4
                67.06          6.90        1.3956   -2   0   6         2
                67.38          2.23        1.3898   -2   4   2         4
                68.35         10.97        1.3724    4   0   0         2
                68.68          1.92        1.3667   -2   1   6         4
                68.79          1.65        1.3646    1   3   5         4
                69.11          3.05        1.3591    2   3   4         4
                69.33          1.37        1.3554    3   1   4         4
                69.95          1.48        1.3449    4   1   0         4
                70.34          2.72        1.3384    1   2   6         4
                71.15          4.40        1.3251   -2   4   3         4
                71.49          4.26        1.3197   -4   1   2         4
                71.70          1.49        1.3164    4   1   1         4
                72.55          4.08        1.3030    2   0   6         2
                72.57          2.85        1.3026   -2   3   5         4
                72.73          1.20        1.3002    0   1   7         4
                72.98          2.95        1.2964    0   5   2         4
                73.08          4.87        1.2948    1   5   1         4
                73.42          2.65        1.2897   -2   2   6         4
                73.85          5.48        1.2832    2   4   3         4
                75.91          5.50        1.2535    3   0   5         2
                76.16          2.02        1.2500   -4   2   2         4
                76.27          3.71        1.2484    0   4   5         4
                76.46          2.34        1.2458   -3   3   4         4
                76.84          3.03        1.2406    3   4   0         4
                76.99          1.29        1.2385   -3   4   1         4
                78.72          4.63        1.2156    2   2   6         4
                78.76          1.33        1.2151   -3   4   2         4
                79.11          1.62        1.2105   -3   1   6         4
                80.27          2.97        1.1959    2   5   1         4
                81.70          5.58        1.1786    3   3   4         4
                82.12          3.17        1.1736   -3   4   3         4
                82.71          1.88        1.1668    0   5   4         4
                83.11          2.16        1.1622    2   5   2         4
                83.28          1.15        1.1602   -2   4   5         4
                83.35          4.55        1.1594    0   0   8         2
                83.65          1.63        1.1560   -3   2   6         4
                83.75          1.86        1.1549   -4   3   2         4
                83.95          1.28        1.1527    4   3   1         4
                84.07          3.65        1.1514   -4   2   4         4
                84.12          2.57        1.1508   -1   5   4         4
                84.93          1.26        1.1418   -2   5   3         4
                84.94          3.34        1.1418    0   3   7         4
                84.95          1.28        1.1416    4   0   4         2
                85.70          1.58        1.1336   -1   3   7         4
                85.84          4.71        1.1321    1   5   4         4
                86.49          2.34        1.1252    0   6   0         2
                88.66          1.75        1.1033    1   4   6         4
                88.98          2.54        1.1001   -2   0   8         2
                89.33          1.33        1.0966   -1   6   1         4
================================================================================
       XPOW Copyright 1993 Bob Downs, Ranjini Swaminathan and Kurt Bartelmehs
  For reference, see Downs et al. (1993) American Mineralogist 78, 1104-1107.
_END_
      Larnite
      Tsurumi T, Hirano Y, Kato H, Kamiya T, Daimon M
      Ceramic Transactions 40 (1994) 19-25
      Crystal structure and hydration of belite
      Locality: synthetic
      _database_code_amcsd 0012183

      CELL PARAMETERS:   5.5077  6.7505  9.3408   90.000   94.596   90.000
      SPACE GROUP: P2_1/n
      X-RAY WAVELENGTH:     1.541838
      CELL VOLUME:     346.172
      DENSITY (gm/cm3):     3.305
      CHEMICAL FORMULA: Ca2 Si O4
      MAX. ABS. INTENSITY / VOLUME**2:      7.169106833
               2-THETA      INTENSITY    D-SPACING   H   K   L   Multiplicity
                16.22          1.83        5.4652    0   1   1         4
                18.09          3.00        4.9042   -1   0   1         2
                19.06         10.22        4.6554    0   0   2         2
                23.21          8.20        3.8324    0   1   2         4
                23.50          4.28        3.7852    1   1   1         4
                26.41         12.35        3.3753    0   2   0         2
                27.49         13.72        3.2445   -1   1   2         4
                28.12         12.72        3.1732    0   2   1         4
                29.29         13.00        3.0495    1   1   2         4
                31.10         29.52        2.8753    1   2   0         4
                31.73         13.95        2.8198    0   1   3         4
                31.97        100.00        2.7996   -1   0   3         2
                32.19         81.55        2.7804   -1   2   1         4
                32.62         89.01        2.7450    2   0   0         2
                32.77         28.59        2.7326    0   2   2         4
                32.99         32.56        2.7154    1   2   1         4
                34.31         69.79        2.6135    1   0   3         2
                34.69          1.19        2.5860   -1   1   3         4
                35.30         17.08        2.5428    2   1   0         4
                36.02          1.52        2.4936   -1   2   2         4
                36.65         15.81        2.4521   -2   0   2         2
                36.88          6.93        2.4372    1   1   3         4
                37.34         10.95        2.4080    2   1   1         4
                37.45         19.37        2.4017    1   2   2         4
                38.68          2.88        2.3277    0   0   4         2
                39.08          2.64        2.3047   -2   1   2         4
                39.42          2.89        2.2858    2   0   2         2
                39.44         28.50        2.2846    0   2   3         4
                41.02         20.23        2.2005    0   1   4         4
                41.28         46.76        2.1872    0   3   1         4
                41.72         18.56        2.1650    2   1   2         4
                41.93          1.30        2.1548   -1   2   3         4
                42.45          9.93        2.1296    2   2   0         4
                42.97          2.74        2.1046   -2   2   1         4
                43.11          8.63        2.0982   -1   1   4         4
                43.46          4.92        2.0821    1   3   0         4
                44.21         16.12        2.0485    2   2   1         4
                44.29          4.75        2.0452   -1   3   1         4
                44.35          8.25        2.0427   -2   1   3         4
                44.73          9.33        2.0259    0   3   2         4
                44.90         13.89        2.0189    1   3   1         4
                45.56         16.97        1.9911    1   1   4         4
                45.74         30.46        1.9838   -2   2   2         4
                47.45         11.97        1.9162    0   2   4         4
                47.90          6.75        1.8990    2   1   3         4
                48.07         15.26        1.8926    2   2   2         4
                49.26          5.55        1.8500   -2   0   4         2
                50.07          2.53        1.8217    0   3   3         4
                50.44         10.77        1.8092   -2   2   3         4
                50.47          7.71        1.8081   -1   0   5         2
                50.87         12.47        1.7951    0   1   5         4
                51.76          3.28        1.7662    3   1   0         4
                52.39          1.36        1.7465   -1   1   5         4
                53.04          7.36        1.7265   -2   3   1         4
                53.19          2.86        1.7220    1   0   5         2
                53.63          2.30        1.7091    2   0   4         2
                53.69         13.80        1.7072    2   2   3         4
                54.10          4.10        1.6951    2   3   1         4
                54.36          6.97        1.6876    0   4   0         2
                55.32          1.11        1.6606    0   4   1         4
                56.28         19.44        1.6347   -3   0   3         2
                56.44          8.57        1.6305    0   2   5         4
                56.75          2.93        1.6223   -2   2   4         4
                57.10          6.69        1.6131    1   4   0         4
                57.20          3.87        1.6106    3   1   2         4
                57.27          6.97        1.6088    3   2   0         4
                57.44         15.15        1.6043   -3   2   1         4
                57.78          2.20        1.5958   -1   4   1         4
                57.85          1.87        1.5938   -1   2   5         4
                58.05          1.61        1.5888   -3   1   3         4
                58.14          4.35        1.5866    0   4   2         4
                58.28          4.41        1.5832    1   4   1         4
                58.58         14.47        1.5758   -1   3   4         4
                59.29          4.05        1.5585   -2   1   5         4
                59.45          4.28        1.5547   -3   2   2         4
                59.57          3.43        1.5519   -2   3   3         4
                59.58          4.89        1.5518    0   0   6         2
                60.56          6.43        1.5289    1   3   4         4
                60.78         10.36        1.5238    3   0   3         2
                61.25          4.10        1.5132    1   4   2         4
                61.29          1.00        1.5123    0   1   6         4
                62.40          2.21        1.4881   -1   1   6         4
                62.48          1.27        1.4864    3   1   3         4
                62.50          4.20        1.4860    2   3   3         4
                62.66          8.57        1.4826    0   4   3         4
                63.62          1.08        1.4626   -3   1   4         4
                64.14          3.97        1.4519    2   1   5         4
                64.38          2.52        1.4471   -2   2   5         4
                64.86          1.82        1.4377    2   4   0         4
                65.26          2.36        1.4297    1   1   6         4
                65.30          3.19        1.4290   -2   3   4         4
                65.88          2.34        1.4177    1   4   3         4
                65.93          1.60        1.4167   -3   3   1         4
                66.19          3.70        1.4119    2   4   1         4
                66.29          3.09        1.4099    0   2   6         4
                66.84          5.40        1.3998   -2   0   6         2
                67.36          1.66        1.3902   -1   2   6         4
                67.36          1.76        1.3902   -2   4   2         4
                68.35         10.56        1.3725    4   0   0         2
                68.45          2.35        1.3706   -2   1   6         4
                69.00          3.36        1.3610    2   3   4         4
                69.21          1.63        1.3574    3   1   4         4
                69.94          1.89        1.3450    4   1   0         4
                70.11          3.12        1.3423    1   2   6         4
                71.10          4.94        1.3259   -2   4   3         4
                71.46          4.23        1.3201   -4   1   2         4
                71.65          1.24        1.3171   -1   0   7         2
                71.68          1.20        1.3166    4   1   1         4
                72.31          4.04        1.3068    2   0   6         2
                72.42          1.03        1.3050    0   1   7         4
                72.42          3.91        1.3049   -2   3   5         4
                72.96          3.09        1.2967    0   5   2         4
                73.08          3.71        1.2948    1   5   1         4
                73.20          3.30        1.2930   -2   2   6         4
                73.79          6.36        1.2841    2   4   3         4
                75.74          5.10        1.2559    3   0   5         2
                76.12          3.76        1.2505    0   4   5         4
                76.13          1.37        1.2503   -4   2   2         4
                76.37          2.59        1.2470   -3   3   4         4
                76.84          3.91        1.2406    3   4   0         4
                76.99          1.31        1.2386   -3   4   1         4
                78.30          1.15        1.2211    3   4   1         4
                78.49          4.51        1.2186    2   2   6         4
                78.74          1.13        1.2153   -3   4   2         4
                78.90          1.87        1.2132   -3   1   6         4
                80.27          3.34        1.1960    2   5   1         4
                81.59          4.87        1.1799    3   3   4         4
                82.08          2.14        1.1742   -3   4   3         4
                82.62          1.04        1.1679    0   5   4         4
                82.96          4.56        1.1638    0   0   8         2
                83.08          1.96        1.1625    2   5   2         4
                83.44          1.84        1.1584   -3   2   6         4
                83.73          1.91        1.1551   -4   3   2         4
                83.98          3.65        1.1524   -4   2   4         4
                84.03          2.70        1.1518   -1   5   4         4
                84.64          2.85        1.1450    0   3   7         4
                84.84          1.21        1.1429    4   0   4         2
                84.89          1.40        1.1423   -2   5   3         4
                85.02          1.21        1.1409   -1   1   8         4
                85.41          1.65        1.1367   -1   3   7         4
                85.75          5.45        1.1331    1   5   4         4
                86.50          2.40        1.1251    0   6   0         2
                88.44          1.73        1.1054    1   4   6         4
                88.60          2.14        1.1038   -2   0   8         2
                89.34          1.03        1.0966   -1   6   1         4
                89.97          1.86        1.0906   -2   5   4         4
================================================================================
       XPOW Copyright 1993 Bob Downs, Ranjini Swaminathan and Kurt Bartelmehs
  For reference, see Downs et al. (1993) American Mineralogist 78, 1104-1107.
_END_
      Larnite
      Tsurumi T, Hirano Y, Kato H, Kamiya T, Daimon M
      Ceramic Transactions 40 (1994) 19-25
      Crystal structure and hydration of belite
      Locality: synthetic
      _database_code_amcsd 0012184

      CELL PARAMETERS:   5.5075  6.7508  9.3054   90.000   94.590   90.000
      SPACE GROUP: P2_1/n
      X-RAY WAVELENGTH:     1.541838
      CELL VOLUME:     344.865
      DENSITY (gm/cm3):     3.317
      CHEMICAL FORMULA: Ca2 Si O4
      MAX. ABS. INTENSITY / VOLUME**2:      7.344362575
               2-THETA      INTENSITY    D-SPACING   H   K   L   Multiplicity
                18.11          2.11        4.8994   -1   0   1         2
                19.14          8.78        4.6378    0   0   2         2
                23.27          6.31        3.8226    0   1   2         4
                23.52          5.81        3.7826    1   1   1         4
                26.41         11.91        3.3754    0   2   0         2
                27.54          9.58        3.2388   -1   1   2         4
                28.13          8.14        3.1719    0   2   1         4
                29.34         13.89        3.0443    1   1   2         4
                31.10         32.17        2.8754    1   2   0         4
                31.83         12.31        2.8111    0   1   3         4
                32.07        100.00        2.7912   -1   0   3         2
                32.20         79.88        2.7796   -1   2   1         4
                32.62         89.26        2.7449    2   0   0         2
                32.82         30.59        2.7291    0   2   2         4
                33.00         35.28        2.7145    1   2   1         4
                34.41         71.23        2.6063    1   0   3         2
                35.30         17.27        2.5428    2   1   0         4
                36.69         14.04        2.4497   -2   0   2         2
                36.97          8.62        2.4314    1   1   3         4
                37.36         13.12        2.4072    2   1   1         4
                37.49         16.28        2.3992    1   2   2         4
                38.84          3.64        2.3189    0   0   4         2
                39.12          3.25        2.3028   -2   1   2         4
                39.46          2.43        2.2835    2   0   2         2
                39.53         28.41        2.2799    0   2   3         4
                41.16         16.42        2.1931    0   1   4         4
