Repository: ludoleg/quant-data-vision

# quant-data-vision
Xray quant analysis

File: difdata_cement.txt (part 13 of 17)
      DENSITY (gm/cm3):     2.710
      CHEMICAL FORMULA: Ca C O3
      MAX. ABS. INTENSITY / VOLUME**2:      26.50717622
               2-THETA      INTENSITY    D-SPACING   H   K   L   Multiplicity
                41.28         48.26        2.1868    0   3   1         4
                41.76         17.72        2.1631    2   1   2         4
                42.00          2.16        2.1510   -1   2   3         4
                42.45          8.66        2.1296    2   2   0         4
                42.98          1.45        2.1043   -2   2   1         4
                43.25          7.72        2.0919   -1   1   4         4
                43.46          4.93        2.0821    1   3   0         4
                44.22         14.64        2.0481    2   2   1         4
                44.30          3.89        2.0449   -1   3   1         4
                44.42          7.82        2.0395   -2   1   3         4
                44.76         10.28        2.0245    0   3   2         4
                44.91         12.79        2.0185    1   3   1         4
                45.69         16.41        1.9855    1   1   4         4
                45.77         30.47        1.9826   -2   2   2         4
                47.58         13.17        1.9113    0   2   4         4
                47.98          5.74        1.8962    2   1   3         4
                48.11         13.30        1.8913    2   2   2         4
                49.38          5.96        1.8457   -2   0   4         2
                50.14          2.77        1.8194    0   3   3         4
                50.51         11.86        1.8070   -2   2   3         4
                50.67          6.86        1.8018   -1   0   5         2
                51.06         12.55        1.7888    0   1   5         4
                51.76          3.20        1.7662    3   1   0         4
                51.95          1.06        1.7602   -3   1   1         4
                53.05          7.18        1.7263   -2   3   1         4
                53.38          2.28        1.7163    1   0   5         2
                53.75          2.46        1.7054    2   0   4         2
                53.76         13.93        1.7051    2   2   3         4
                54.11          4.48        1.6949    2   3   1         4
                54.36          6.92        1.6877    0   4   0         2
                55.33          2.06        1.6604    0   4   1         4
                56.34         20.38        1.6331   -3   0   3         2
                56.61          7.66        1.6258    0   2   5         4
                56.86          2.71        1.6194   -2   2   4         4
                57.09          4.24        1.6132    1   4   0         4
                57.23          4.04        1.6097    3   1   2         4
                57.27          7.47        1.6087    3   2   0         4
                57.44         12.21        1.6042   -3   2   1         4
                57.78          1.52        1.5957   -1   4   1         4
                58.03          2.48        1.5895   -1   2   5         4
                58.11          1.21        1.5873   -3   1   3         4
                58.17          4.05        1.5860    0   4   2         4
                58.28          4.29        1.5831    1   4   1         4
                58.69         14.56        1.5732   -1   3   4         4
                59.46          3.16        1.5545   -2   1   5         4
                59.48          3.68        1.5541   -3   2   2         4
                59.63          3.49        1.5505   -2   3   3         4
                59.83          5.88        1.5459    0   0   6         2
                60.67          6.59        1.5264    1   3   4         4
                60.85         10.22        1.5223    3   0   3         2
                60.86          1.35        1.5221    2   2   4         4
                61.28          4.73        1.5127    1   4   2         4
                62.55          1.35        1.4850    3   1   3         4
                62.56          4.31        1.4847    2   3   3         4
                62.64          2.27        1.4830   -1   1   6         4
                62.72          6.69        1.4814    0   4   3         4
                63.72          1.09        1.4605   -3   1   4         4
                64.32          3.97        1.4484    2   1   5         4
                64.52          1.10        1.4442   -1   4   3         4
                64.54          2.31        1.4439   -2   2   5         4
                64.85          2.55        1.4377    2   4   0         4
                65.40          2.39        1.4271   -2   3   4         4
                65.50          2.33        1.4251    1   1   6         4
                65.94          3.10        1.4166    1   4   3         4
                65.94          1.69        1.4166   -3   3   1         4
                66.19          4.52        1.4118    2   4   1         4
                66.48          1.20        1.4065   -1   3   5         4
                66.53          2.76        1.4055    0   2   6         4
                67.06          6.67        1.3956   -2   0   6         2
                67.38          1.99        1.3898   -2   4   2         4
                67.59          1.24        1.3861   -1   2   6         4
                68.35         10.12        1.3725    4   0   0         2
                68.68          2.07        1.3667   -2   1   6         4
                68.79          1.62        1.3647    1   3   5         4
                69.11          2.54        1.3592    2   3   4         4
                69.32          1.59        1.3555    3   1   4         4
                69.95          1.61        1.3449    4   1   0         4
                70.34          2.91        1.3384    1   2   6         4
                71.15          3.89        1.3251   -2   4   3         4
                71.49          4.33        1.3197   -4   1   2         4
                71.69          1.54        1.3164    4   1   1         4
                72.54          3.69        1.3031    2   0   6         2
                72.57          2.93        1.3026   -2   3   5         4
                72.73          1.15        1.3003    0   1   7         4
                72.98          2.75        1.2963    0   5   2         4
                73.08          4.79        1.2948    1   5   1         4
                73.42          2.63        1.2897   -2   2   6         4
                73.85          5.51        1.2832    2   4   3         4
                75.90          4.98        1.2536    3   0   5         2
                76.16          1.75        1.2500   -4   2   2         4
                76.27          3.29        1.2484    0   4   5         4
                76.46          2.36        1.2458   -3   3   4         4
                76.84          2.96        1.2406    3   4   0         4
                76.99          1.12        1.2385   -3   4   1         4
                78.30          1.04        1.2210    3   4   1         4
                78.71          4.04        1.2157    2   2   6         4
                78.76          1.59        1.2151   -3   4   2         4
                79.11          1.59        1.2105   -3   1   6         4
                80.28          3.18        1.1959    2   5   1         4
                81.70          5.16        1.1787    3   3   4         4
                82.12          2.93        1.1736   -3   4   3         4
                82.71          1.81        1.1668    0   5   4         4
                83.11          1.98        1.1622    2   5   2         4
                83.29          1.11        1.1602   -2   4   5         4
                83.35          3.99        1.1594    0   0   8         2
                83.65          1.76        1.1561   -3   2   6         4
                83.75          1.87        1.1549   -4   3   2         4
                83.95          1.10        1.1527    4   3   1         4
                84.07          3.68        1.1514   -4   2   4         4
                84.12          2.44        1.1508   -1   5   4         4
                84.93          3.24        1.1418    0   3   7         4
                84.94          1.19        1.1418   -2   5   3         4
                84.94          1.19        1.1417    4   0   4         2
                85.40          1.28        1.1368   -1   1   8         4
                85.70          1.41        1.1336   -1   3   7         4
                85.84          4.75        1.1321    1   5   4         4
                86.50          2.26        1.1251    0   6   0         2
                88.65          1.81        1.1033    1   4   6         4
                88.98          2.17        1.1001   -2   0   8         2
                89.34          1.22        1.0966   -1   6   1         4
================================================================================
       XPOW Copyright 1993 Bob Downs, Ranjini Swaminathan and Kurt Bartelmehs
  For reference, see Downs et al. (1993) American Mineralogist 78, 1104-1107.
_END_
      Akermanite
      Mokeeva V, Makarov E
      Geokhimiya 10 (1979) 1541-1544
      Isomorph in melilites: refining of crystal structure
      of akermanite and intermediate melilite
      Locality: Capo di Bove, Italy
      _database_code_amcsd 0017811

      CELL PARAMETERS:   7.7600  7.7600  5.0290   90.000   90.000   90.000
      SPACE GROUP: P-42_1m
      X-RAY WAVELENGTH:     1.541838
      CELL VOLUME:     302.834
      DENSITY (gm/cm3):     2.953
      CHEMICAL FORMULA: (Ca1.5 Na.5) Mg.39 Al.41 Fe.16 Si2 O7
      MAX. ABS. INTENSITY / VOLUME**2:      20.64336227
               2-THETA      INTENSITY    D-SPACING   H   K   L   Multiplicity
                16.15          5.74        5.4871    1   1   0         4
                17.64          8.09        5.0290    0   0   1         2
                21.05          6.04        4.2203    1   0   1         8
                24.00         15.20        3.7074    1   1   1         4
                25.67          6.95        3.4704    2   1   0         8
                29.07         23.42        3.0720    2   0   1         8
                31.32        100.00        2.8563    2   1   1         8
                32.64          4.56        2.7436    2   2   0         4
                35.71          2.29        2.5145    0   0   2         2
                36.62         18.36        2.4539    3   1   0         8
                37.34          7.34        2.4085    2   2   1         4
                37.60          8.00        2.3921    1   0   2         8
                39.16          8.30        2.3002    3   0   1         8
                39.42          3.20        2.2859    1   1   2         4
                40.92          1.88        2.2054    3   1   1         8
                44.50         10.80        2.0362    2   1   2         8
                45.86          2.66        1.9787    3   2   1         8
                46.83          6.18        1.9400    4   0   0         4
                48.36          5.15        1.8821    4   1   0         8
                49.15          3.88        1.8537    2   2   2         4
                49.86          8.89        1.8290    3   3   0         4
                51.87          7.30        1.7627    4   1   1         8
                52.08         23.36        1.7562    3   1   2         8
                52.76          7.41        1.7352    4   2   0         8
                53.29          3.13        1.7189    3   3   1         4
                56.07          1.51        1.6403    4   2   1         8
                56.26          2.51        1.6351    3   2   2         8
                57.48          2.11        1.6032    1   1   3         4
                60.13          1.42        1.5389    2   0   3         8
                61.42          5.21        1.5095    2   1   3         8
                62.83          1.02        1.4791    3   3   2         4
                63.91          2.91        1.4566    5   1   1         8
                65.22          5.06        1.4305    2   2   3         4
                65.34          1.46        1.4282    4   2   2         8
                66.46          2.34        1.4068    3   0   3         8
                67.63         10.24        1.3853    5   2   1         8
                67.69          1.71        1.3842    3   1   3         8
                68.39          3.75        1.3718    4   4   0         4
                71.26          1.93        1.3234    4   4   1         4
                71.43          1.40        1.3207    4   3   2         8
                73.18          3.61        1.2933    6   0   0         4
                75.64          1.30        1.2572    0   0   4         2
                76.03          4.57        1.2518    4   1   3         8
                76.14          1.23        1.2502    5   2   2         8
                77.13          1.48        1.2366    6   1   1         8
                77.19          1.94        1.2358    3   3   3         4
                79.61          1.06        1.2042    4   4   2         4
                80.59          2.15        1.1920    6   2   1         8
                81.74          2.36        1.1782    5   4   1         8
                81.90          1.19        1.1762    5   3   2         8
                84.18          2.21        1.1501    6   0   2         8
                84.83          1.19        1.1430    2   2   4         4
                85.21          1.54        1.1389    4   3   3         8
                85.96          1.64        1.1308    3   0   4         8
                86.34          2.82        1.1268    5   1   3         8
                87.10          2.05        1.1189    3   1   4         8
                89.74          1.55        1.0928    5   2   3         8
================================================================================
       XPOW Copyright 1993 Bob Downs, Ranjini Swaminathan and Kurt Bartelmehs
  For reference, see Downs et al. (1993) American Mineralogist 78, 1104-1107.
_END_
      Akermanite
      Mokeeva V, Makarov E
      Geokhimiya 10 (1979) 1541-1544
      Isomorph in melilites: refining of crystal structure
      of akermanite and intermediate melilite
      Locality: Capo di Bove, Italy
      _database_code_amcsd 0017812

      CELL PARAMETERS:   7.7380  7.7380  5.0450   90.000   90.000   90.000
      SPACE GROUP: P-42_1m
      X-RAY WAVELENGTH:     1.541838
      CELL VOLUME:     302.078
      DENSITY (gm/cm3):     2.840
      CHEMICAL FORMULA: (Ca1.96 Na.04) Mg.24 Al.66 Fe.12 Si1.3 O7
      MAX. ABS. INTENSITY / VOLUME**2:      21.68398521
               2-THETA      INTENSITY    D-SPACING   H   K   L   Multiplicity
                16.20         15.69        5.4716    1   1   0         4
                21.02          2.81        4.2261    1   0   1         8
                22.99          4.96        3.8690    2   0   0         4
                23.99          9.18        3.7090    1   1   1         4
                25.74          2.55        3.4605    2   1   0         8
                29.09         13.34        3.0701    2   0   1         8
                31.35        100.00        2.8537    2   1   1         8
                32.73          2.41        2.7358    2   2   0         4
                35.59          1.84        2.5225    0   0   2         2
                36.73         11.18        2.4470    3   1   0         8
                37.39          8.42        2.4049    2   2   1         4
                37.50          7.11        2.3983    1   0   2         8
                39.23          9.48        2.2966    3   0   1         8
                39.33          3.76        2.2908    1   1   2         4
                40.99          2.55        2.2017    3   1   1         8
                42.79          2.17        2.1131    2   0   2         8
                44.44         10.92        2.0384    2   1   2         8
                45.95          2.23        1.9749    3   2   1         8
                46.97          9.51        1.9345    4   0   0         4
                48.51          5.01        1.8767    4   1   0         8
                49.13          1.54        1.8545    2   2   2         4
                50.01         11.53        1.8239    3   3   0         4
                51.99          8.10        1.7590    4   1   1         8
                52.07         18.25        1.7564    3   1   2         8
                52.92          4.49        1.7303    4   2   0         8
                53.42          2.09        1.7152    3   3   1         4
                54.57          1.12        1.6817    0   0   3         2
                56.28          2.20        1.6346    3   2   2         8
                57.32          1.15        1.6075    1   1   3         4
                61.29          7.82        1.5125    2   1   3         8
                62.88          2.66        1.4780    3   3   2         4
                65.11          3.96        1.4326    2   2   3         4
                66.36          1.44        1.4087    3   0   3         8
                67.81         10.55        1.3820    5   2   1         8
                68.61          2.87        1.3679    4   4   0         4
                71.24          1.17        1.3237    3   2   3         8
                71.52          1.09        1.3191    4   3   2         8
                73.42          3.15        1.2897    6   0   0         4
                75.36          1.25        1.2613    0   0   4         2
                75.98          4.72        1.2524    4   1   3         8
                76.26          1.50        1.2485    5   2   2         8
                77.36          1.34        1.2335    6   1   1         8
                80.84          1.13        1.1890    6   2   1         8
                81.99          2.52        1.1752    5   4   1         8
                84.34          1.77        1.1483    6   0   2         8
                85.22          1.04        1.1388    4   3   3         8
                85.75          1.35        1.1330    3   0   4         8
                86.36          1.88        1.1266    5   1   3         8
                86.89          1.68        1.1211    3   1   4         8
                88.90          1.02        1.1008    6   2   2         8
                89.77          2.20        1.0924    5   2   3         8
================================================================================
       XPOW Copyright 1993 Bob Downs, Ranjini Swaminathan and Kurt Bartelmehs
  For reference, see Downs et al. (1993) American Mineralogist 78, 1104-1107.
_END_
      Corundum
      Lutterotti L, Scardi P
      Journal of Applied Crystallography 23 (1990) 246-252
      Simultaneous structure and size-strain refinement by the Rietveld method
      _cod_database_code 1000032
      _database_code_amcsd 0012859

      CELL PARAMETERS:   4.7605  4.7605 12.9956   90.000   90.000  120.000
      SPACE GROUP: R-3c
      X-RAY WAVELENGTH:     1.541838
      CELL VOLUME:     255.054
      DENSITY (gm/cm3):     3.983
      CHEMICAL FORMULA: Al2 O3
      MAX. ABS. INTENSITY / VOLUME**2:      12.43839081
               2-THETA      INTENSITY    D-SPACING   H   K   L   Multiplicity
                25.59         60.54        3.4811    0   1   2         6
                35.17         95.98        2.5518    1   0   4         6
                37.80         44.03        2.3802    1   1   0         6
                43.38         99.36        2.0861    1   1   3        12
                46.20          1.49        1.9649    2   0   2         6
                52.58         49.67        1.7406    0   2   4         6
                57.53        100.00        1.6020    1   1   6        12
                59.77          2.52        1.5472    2   1   1        12
                61.16          3.34        1.5153    1   2   2        12
                61.34          7.55        1.5114    0   1   8         6
                66.56         39.67        1.4050    2   1   4        12
                68.25         61.76        1.3742    3   0   0         6
                70.46          1.28        1.3365    1   2   5        12
                74.35          1.54        1.2759    2   0   8         6
                76.92         17.85        1.2394    1   0  10         6
                77.28          9.72        1.2346    1   1   9        12
                80.75          2.31        1.1901    2   2   0         6
                84.41          1.97        1.1476    2   2   3        12
                86.40          1.41        1.1261    3   1   2        12
                86.56          3.05        1.1245    1   2   8        12
                89.06          8.52        1.0993    0   2  10         6
================================================================================
       XPOW Copyright 1993 Bob Downs, Ranjini Swaminathan and Kurt Bartelmehs
  For reference, see Downs et al. (1993) American Mineralogist 78, 1104-1107.
_END_
      Quartz
      Gualtieri A F
      Journal of Applied Crystallography 33 (2000) 267-278
      Accuracy of XRPD QPA using the combined Rietveld-RIR method
      Locality: Baveno, Novara, Italy
      _database_code_amcsd 0012866

      CELL PARAMETERS:   4.9158  4.9158  5.4091   90.000   90.000  120.000
      SPACE GROUP: P3_121
      X-RAY WAVELENGTH:     1.541838
      CELL VOLUME:     113.199
      DENSITY (gm/cm3):     2.644
      CHEMICAL FORMULA: Si O2
      MAX. ABS. INTENSITY / VOLUME**2:      33.70969145
               2-THETA      INTENSITY    D-SPACING   H   K   L   Multiplicity
                20.87         20.50        4.2572    1   0   0         6
                26.65         69.92        3.3454    0   1   1         6
                26.65         30.08        3.3454    1   0   1         6
                36.56          7.01        2.4579    1   1   0         3
                39.47          1.16        2.2828    0   1   2         6
                39.47          5.69        2.2828    1   0   2         6
                40.30          3.11        2.2377    1   1   1         6
                42.47          4.76        2.1286    2   0   0         6
                45.81          2.20        1.9808    2   0   1         6
                50.15         11.34        1.8190    1   1   2         6
                54.89          2.90        1.6727    0   2   2         6
                55.33          1.44        1.6603    0   1   3         6
                59.98          3.32        1.5423    2   1   1         6
                59.98          4.34        1.5423    1   2   1         6
                64.05          1.45        1.4538    1   1   3         6
                67.76          1.15        1.3828    2   1   2         6
                67.76          3.35        1.3828    1   2   2         6
                68.16          4.35        1.3758    2   0   3         6
                68.34          3.41        1.3726    0   3   1         6
                73.48          1.41        1.2888    1   0   4         6
                75.69          1.42        1.2566    3   0   2         6
                79.90          1.88        1.2005    2   1   3         6
                81.19          1.84        1.1848    1   1   4         6
================================================================================
       XPOW Copyright 1993 Bob Downs, Ranjini Swaminathan and Kurt Bartelmehs
  For reference, see Downs et al. (1993) American Mineralogist 78, 1104-1107.
_END_
      Calcite
      Sitepu H, O'Connor B H, Li D
      Journal of Applied Crystallography 38 (2005) 158-167
      Comparative evaluation of the March and generalized spherical harmonic
      preferred orientation models using X-ray diffraction data for molybdite
      and calcite powders
      Note: March model
      Locality: synthetic
      _database_code_amcsd 0012867

      CELL PARAMETERS:   4.9910  4.9910 17.0680   90.000   90.000  120.000
      SPACE GROUP: R-3c
      X-RAY WAVELENGTH:     1.541838
      CELL VOLUME:     368.204
      DENSITY (gm/cm3):     2.708
      CHEMICAL FORMULA: Ca C O3
      MAX. ABS. INTENSITY / VOLUME**2:      28.30231935
               2-THETA      INTENSITY    D-SPACING   H   K   L   Multiplicity
                23.07          5.18        3.8560    0   1   2         6
                29.41        100.00        3.0366    1   0   4         6
                31.45          2.04        2.8447    0   0   6         2
                35.99         14.79        2.4955    1   1   0         6
                39.43         15.50        2.2853    1   1   3        12
                43.18         13.64        2.0950    2   0   2         6
                47.14          5.71        1.9280    0   2   4         6
                47.53         19.30        1.9131    0   1   8         6
                48.53         17.32        1.8760    1   1   6        12
                56.59          3.84        1.6263    2   1   1        12
                57.43          9.82        1.6046    1   2   2        12
                60.70          4.33        1.5257    2   1   4        12
                61.03          2.23        1.5183    2   0   8         6
                61.40          2.33        1.5099    1   1   9        12
                63.09          2.32        1.4736    1   2   5        12
                64.70          4.98        1.4408    3   0   0         6
                65.64          3.44        1.4223    0   0  12         2
                69.22          1.50        1.3572    2   1   7        12
                70.28          2.09        1.3395    0   2  10         6
                72.93          2.22        1.2971    1   2   8        12
                77.20          1.99        1.2357    1   1  12        12
                81.57          2.46        1.1802    2   1  10        12
                83.82          1.29        1.1541    1   3   4        12
================================================================================
       XPOW Copyright 1993 Bob Downs, Ranjini Swaminathan and Kurt Bartelmehs
  For reference, see Downs et al. (1993) American Mineralogist 78, 1104-1107.
_END_
      Calcite
      Sitepu H, O'Connor B H, Li D
      Journal of Applied Crystallography 38 (2005) 158-167
      Comparative evaluation of the March and generalized spherical harmonic
      preferred orientation models using X-ray diffraction data for molybdite
      and calcite powders
      Note: GSH model
      Locality: synthetic
      _database_code_amcsd 0012868

      CELL PARAMETERS:   4.9920  4.9920 17.0690   90.000   90.000  120.000
      SPACE GROUP: R-3c
      X-RAY WAVELENGTH:     1.541838
      CELL VOLUME:     368.373
      DENSITY (gm/cm3):     2.707
      CHEMICAL FORMULA: Ca C O3
      MAX. ABS. INTENSITY / VOLUME**2:      27.31576038
               2-THETA      INTENSITY    D-SPACING   H   K   L   Multiplicity
                23.06          6.57        3.8566    0   1   2         6
                29.41        100.00        3.0370    1   0   4         6
                31.45          2.00        2.8448    0   0   6         2
                35.98         14.52        2.4960    1   1   0         6
                39.42         16.73        2.2857    1   1   3        12
                43.17         14.15        2.0954    2   0   2         6
                47.13          5.95        1.9283    0   2   4         6
                47.52         19.22        1.9133    0   1   8         6
                48.52         18.66        1.8762    1   1   6        12
                56.58          3.59        1.6266    2   1   1        12
                57.42          9.79        1.6049    1   2   2        12
                60.69          4.76        1.5260    2   1   4        12
                61.02          2.33        1.5185    2   0   8         6
                61.40          2.44        1.5101    1   1   9        12
                63.07          2.15        1.4739    1   2   5        12
                64.68          5.51        1.4411    3   0   0         6
                65.64          3.45        1.4224    0   0  12         2
                69.21          1.38        1.3574    2   1   7        12
                70.27          2.17        1.3396    0   2  10         6
                72.92          2.44        1.2973    1   2   8        12
                77.19          2.01        1.2358    1   1  12        12
                81.56          2.46        1.1803    2   1  10        12
                83.80          1.34        1.1543    1   3   4        12
================================================================================
       XPOW Copyright 1993 Bob Downs, Ranjini Swaminathan and Kurt Bartelmehs
  For reference, see Downs et al. (1993) American Mineralogist 78, 1104-1107.
_END_
      Corundum
      d'Amour H, Schiferl D, Denner W, Schulz H, Holzapfel W B
      Journal of Applied Physics 49 (1978) 4411-4416
      High-pressure single-crystal structure determinations for ruby up to 90 kbar
      using an automatic diffractometer
      P = 0 kbar
      _database_code_amcsd 0012914

      CELL PARAMETERS:   4.7657  4.7657 13.0100   90.000   90.000  120.000
      SPACE GROUP: R-3c
      X-RAY WAVELENGTH:     1.541838
      CELL VOLUME:     255.895
      DENSITY (gm/cm3):     3.970
      CHEMICAL FORMULA: Al2 O3
      MAX. ABS. INTENSITY / VOLUME**2:      12.46443835
               2-THETA      INTENSITY    D-SPACING   H   K   L   Multiplicity
                25.56         61.63        3.4850    0   1   2         6
                35.13         94.36        2.5546    1   0   4         6
                37.75         44.05        2.3828    1   1   0         6
                43.33         98.24        2.0884    1   1   3        12
                46.15          1.47        1.9670    2   0   2         6
                52.52         49.52        1.7425    0   2   4         6
                57.46        100.00        1.6037    1   1   6        12
                59.70          2.62        1.5488    2   1   1        12
                61.09          3.33        1.5169    1   2   2        12
                61.26          7.35        1.5130    0   1   8         6
                66.47         39.50        1.4065    2   1   4        12
                68.16         61.12        1.3757    3   0   0         6
                70.37          1.32        1.3379    1   2   5        12
                74.25          1.44        1.2773    2   0   8         6
                76.82         17.90        1.2408    1   0  10         6
                77.18          9.54        1.2359    1   1   9        12
                80.64          2.32        1.1914    2   2   0         6
                84.29          1.90        1.1489    2   2   3        12
                86.29          1.43        1.1274    3   1   2        12
                86.44          2.90        1.1258    1   2   8        12
                88.93          8.50        1.1005    0   2  10         6
================================================================================
       XPOW Copyright 1993 Bob Downs, Ranjini Swaminathan and Kurt Bartelmehs
  For reference, see Downs et al. (1993) American Mineralogist 78, 1104-1107.
_END_
      Corundum
      Finger L W, Hazen R M
      Journal of Applied Physics 49 (1978) 5823-5826
      Crystal structure and compression of ruby to 46 kbar
      P = 0.001 kbar
      _database_code_amcsd 0012921

      CELL PARAMETERS:   4.7607  4.7607 12.9947   90.000   90.000  120.000
      SPACE GROUP: R-3c
      X-RAY WAVELENGTH:     1.541838
      CELL VOLUME:     255.058
      DENSITY (gm/cm3):     3.983
      CHEMICAL FORMULA: Al2 O3
      MAX. ABS. INTENSITY / VOLUME**2:      12.12426765
               2-THETA      INTENSITY    D-SPACING   H   K   L   Multiplicity
                25.59         62.43        3.4812    0   1   2         6
                35.17         96.68        2.5517    1   0   4         6
                37.79         44.58        2.3804    1   1   0         6
                43.38        100.00        2.0861    1   1   3        12
                46.20          1.44        1.9649    2   0   2         6
                52.58         49.89        1.7406    0   2   4         6
                57.53         99.39        1.6019    1   1   6        12
                59.77          2.62        1.5472    2   1   1        12
                61.16          3.25        1.5153    1   2   2        12
                61.34          7.53        1.5113    0   1   8         6
                66.55         39.21        1.4050    2   1   4        12
                68.24         60.62        1.3743    3   0   0         6
                70.46          1.31        1.3365    1   2   5        12
                74.35          1.48        1.2759    2   0   8         6
                76.93         17.42        1.2394    1   0  10         6
                77.29          9.48        1.2345    1   1   9        12
                80.74          2.23        1.1902    2   2   0         6
                84.40          1.89        1.1476    2   2   3        12
                86.40          1.38        1.1262    3   1   2        12
                86.56          2.91        1.1245    1   2   8        12
                89.06          8.13        1.0993    0   2  10         6
================================================================================
       XPOW Copyright 1993 Bob Downs, Ranjini Swaminathan and Kurt Bartelmehs
  For reference, see Downs et al. (1993) American Mineralogist 78, 1104-1107.
_END_
      Portlandite
      Busing W, Levy H
      Journal of Chemical Physics 26 (1957) 563-568
      Neutron diffraction study of calcium hydroxide
      _cod_database_code 1000045
      _database_code_amcsd 0012953

      CELL PARAMETERS:   3.5862  3.5862  4.8801   90.000   90.000  120.000
      SPACE GROUP: P-3m1
      X-RAY WAVELENGTH:     1.541838
      CELL VOLUME:     54.354
      DENSITY (gm/cm3):     2.264
      CHEMICAL FORMULA: Ca O2 H2
      MAX. ABS. INTENSITY / VOLUME**2:      23.93587174
               2-THETA      INTENSITY    D-SPACING   H   K   L   Multiplicity
                18.18         62.83        4.8801    0   0   1         2
                28.74         16.80        3.1057    1   0   0         6
                34.22          2.51        2.6201    1   0   1         6
                34.22         97.49        2.6201    0   1   1         6
                47.38         17.98        1.9187    1   0   2         6
                47.38         23.40        1.9187    0   1   2         6
                50.93         27.54        1.7931    1   1   0         6
                54.52         14.21        1.6831    1   1   1        12
                56.58          1.20        1.6267    0   0   3         2
                59.53          1.89        1.5529    2   0   0         6
                62.80          9.83        1.4798    2   0   1         6
                64.69          1.09        1.4410    0   1   3         6
                64.69          9.27        1.4410    1   0   3         6
                72.10          4.46        1.3101    2   0   2         6
                72.10          3.40        1.3101    0   2   2         6
                78.38          1.40        1.2200    0   0   4         2
                79.57          2.06        1.2048    1   1   3        12
                84.98          1.99        1.1413    1   2   1        12
                85.51          1.09        1.1356    1   0   4         6
                86.68          3.03        1.1232    0   2   3         6
================================================================================
       XPOW Copyright 1993 Bob Downs, Ranjini Swaminathan and Kurt Bartelmehs
  For reference, see Downs et al. (1993) American Mineralogist 78, 1104-1107.
_END_
      Portlandite
      Busing W, Levy H
      Journal of Chemical Physics 26 (1957) 563-568
      Neutron diffraction study of calcium hydroxide
      _cod_database_code 1008781
      _database_code_amcsd 0016656

      CELL PARAMETERS:   3.5918  3.5918  4.9063   90.000   90.000  120.000
      SPACE GROUP: P-3m1
      X-RAY WAVELENGTH:     1.541838
      CELL VOLUME:     54.816
      DENSITY (gm/cm3):     2.244
      CHEMICAL FORMULA: Ca O2 H2
      MAX. ABS. INTENSITY / VOLUME**2:      5.205750404
               2-THETA      INTENSITY    D-SPACING   H   K   L   Multiplicity
                18.08        100.00        4.9063    0   0   1         2
                28.70          3.00        3.1106    1   0   0         6
                34.13          9.03        2.6271    0   1   1         6
================================================================================
       XPOW Copyright 1993 Bob Downs, Ranjini Swaminathan and Kurt Bartelmehs
  For reference, see Downs et al. (1993) American Mineralogist 78, 1104-1107.
_END_
      Krotite
      Horkner W, Muller-Buschbaum H
      Journal of Inorganic and Nuclear Chemistry 38 (1976) 983-984
      Zur kristallstruktur von CaAl2O4
      Note: beryllonite structure
      _database_code_amcsd 0017810

      CELL PARAMETERS:   8.7000  8.0920 15.1910   90.000   90.170   90.000
      SPACE GROUP: P2_1/n
      X-RAY WAVELENGTH:     1.541838
      CELL VOLUME:     1069.448
      DENSITY (gm/cm3):     2.945
      CHEMICAL FORMULA: Ca Al2 O4
      MAX. ABS. INTENSITY / VOLUME**2:      5.380210076
               2-THETA      INTENSITY    D-SPACING   H   K   L   Multiplicity
                14.95          3.66        5.9252    1   1   0         4
                16.00          3.62        5.5380    0   1   2         4
                16.04          4.57        5.5239   -1   1   1         4
                16.07          4.86        5.5164    1   1   1         4
                18.98         24.25        4.6764   -1   1   2         4
                19.01         27.28        4.6672    1   1   2         4
                20.27          1.50        4.3820   -1   0   3         2
                20.32          1.21        4.3707    1   0   3         2
                21.97         20.10        4.0460    0   2   0         2
                22.74          3.48        3.9097    0   2   1         4
                23.08          1.43        3.8533   -1   1   3         4
                23.22          1.87        3.8315    2   1   0         4
                23.54          1.48        3.7796   -2   0   2         2
                23.60          1.48        3.7699    2   0   2         2
                23.94          8.71        3.7174   -2   1   1         4
                23.97         20.88        3.7128    2   1   1         4
                24.93          1.72        3.5710    0   2   2         4
                25.92          2.73        3.4379    0   1   4         4
                26.02          3.50        3.4245   -2   1   2         4
                26.08          2.92        3.4173    2   1   2         4
                26.98          7.77        3.3051   -1   2   2         4
                27.00          6.86        3.3019    1   2   2         4
                27.88          4.06        3.2003   -1   1   4         4
                27.93         16.98        3.1944    1   1   4         4
                28.23          8.79        3.1609    0   2   3         4
                29.19         12.60        3.0592   -2   1   3         4
                29.27          1.45        3.0515    2   1   3         4
                30.06         95.44        2.9727   -1   2   3         4
                30.10        100.00        2.9691    1   2   3         4
                30.17         93.65        2.9626    2   2   0         4
                30.74         11.75        2.9089   -2   2   1         4
