Repository: ludoleg/quant-data-vision

# quant-data-vision
Xray quant analysis

File: difdata_cement.txt (part 15 of 17)
      DENSITY (gm/cm3):     2.710
      CHEMICAL FORMULA: Ca C O3
      MAX. ABS. INTENSITY / VOLUME**2:      26.50717622
               2-THETA      INTENSITY    D-SPACING   H   K   L   Multiplicity
                84.99          1.52        1.1412   10   2   0         4
                84.99          1.55        1.1412    8   4   0         4
                85.00          1.65        1.1411    2   6   0         4
                89.98          1.45        1.0904    9   3   2         4
================================================================================
       XPOW Copyright 1993 Bob Downs, Ranjini Swaminathan and Kurt Bartelmehs
  For reference, see Downs et al. (1993) American Mineralogist 78, 1104-1107.
_END_
      Bassanite
      Bezou C, Nonat A, Mutin J C, Christensen A N, Lehmann M S
      Journal of Solid State Chemistry 117 (1995) 165-176
      Of the crystal structure of gamma-CaSO4, CaSO4*0.5(H2O), and CaSO4*0.6(H2O)
      by powder diffraction methods
      Locality: Maurienne, France
      Sample: SH1, X-ray diffraction
      _database_code_amcsd 0013867

      CELL PARAMETERS:  12.0317  6.9272 12.6711   90.000   90.270   90.000
      SPACE GROUP: I2
      X-RAY WAVELENGTH:     1.541838
      CELL VOLUME:     1056.074
      DENSITY (gm/cm3):     2.739
      CHEMICAL FORMULA: Ca2 S2 O9 H2
      MAX. ABS. INTENSITY / VOLUME**2:      9.287981890
               2-THETA      INTENSITY    D-SPACING   H   K   L   Multiplicity
                14.57          1.17        6.0782    0   1   1         2
                14.73         44.90        6.0158    2   0   0         2
                14.76         91.07        6.0033    1   1   0         2
                20.31          1.70        4.3727   -2   0   2         2
                20.40          3.49        4.3526    1   1   2         2
                20.75          1.85        4.2805   -2   1   1         2
                22.27          1.46        3.9911   -1   0   3         2
                22.34          4.95        3.9794    1   0   3         2
                24.69          4.16        3.6062    0   1   3         2
                25.67         53.15        3.4708    3   1   0         2
                25.72         22.30        3.4636    0   2   0         1
                27.70          2.62        3.2202   -1   2   1         2
                28.92          2.24        3.0876    2   1   3         2
                29.29          5.74        3.0492   -3   1   2         2
                29.39          4.65        3.0391    0   2   2         2
                29.39          5.79        3.0387    3   1   2         2
                29.70         51.49        3.0079    4   0   0         2
                29.76        100.00        3.0016    2   2   0         2
                31.87         14.80        2.8084   -2   0   4         2
                31.91         69.83        2.8044   -1   1   4         2
                31.98         23.94        2.7989    1   1   4         2
                31.99         32.90        2.7975    2   0   4         2
                32.99          9.39        2.7151   -2   2   2         2
                33.03          3.86        2.7123    4   0   2         2
                34.32          2.06        2.6126    1   2   3         2
                34.93          2.17        2.5686   -3   2   1         2
                37.80          1.20        2.3799    0   1   5         2
                38.39          2.73        2.3445   -3   1   4         2
                38.51          4.46        2.3375    0   2   4         2
                38.56          3.66        2.3350    3   1   4         2
                39.65          2.15        2.2731    5   1   0         2
                39.68          2.33        2.2717    0   3   1         2
                39.69          2.38        2.2710    4   2   0         2
                39.75          2.78        2.2677    1   3   0         2
                40.44          1.12        2.2303   -3   2   3         2
                40.56          3.22        2.2242    3   2   3         2
                40.71          1.21        2.2164   -2   1   5         2
                40.84          2.04        2.2097    2   1   5         2
                41.39          3.66        2.1814   -2   2   4         2
                41.50          2.04        2.1761    4   0   4         2
                42.09          1.25        2.1469   -3   0   5         2
                42.22          8.85        2.1403   -4   2   2         2
                42.30          9.87        2.1365    5   1   2         2
                42.32          8.72        2.1356   -1   3   2         2
                42.32          1.62        2.1354    4   2   2         2
                42.53          1.31        2.1258   -2   3   1         2
                42.82         15.36        2.1118    0   0   6         2
                44.73          1.69        2.0261    0   3   3         2
                45.32          1.60        2.0011    3   3   0         2
                46.48          1.11        1.9537   -5   2   1         2
                46.54          1.04        1.9514    5   2   1         2
                47.31          1.25        1.9214   -2   3   3         2
                47.38          1.13        1.9188    2   3   3         2
                47.49          3.02        1.9144   -6   0   2         2
                47.62          3.76        1.9095   -3   3   2         2
                47.63          1.48        1.9092    6   0   2         2
                47.69          4.68        1.9069    3   3   2         2
                49.23         29.42        1.8507   -5   1   4         2
                49.29          3.67        1.8488   -4   2   4         2
                49.41          1.24        1.8447   -1   3   4         2
                49.45         26.33        1.8431    1   3   4         2
                49.46          3.82        1.8429    5   1   4         2
                49.47         26.64        1.8426    4   2   4         2
                52.75          8.02        1.7354    6   2   0         2
                52.87          2.58        1.7318    0   4   0         1
                52.96          1.95        1.7291   -2   2   6         2
                54.01          1.74        1.6979   -6   0   4         2
                54.15         21.29        1.6936   -3   3   4         2
                54.25          9.93        1.6907    6   0   4         2
                54.28          1.92        1.6900    3   3   4         2
                55.05          5.81        1.6682    7   1   0         2
                55.12          6.99        1.6661    5   3   0         2
                55.19          4.56        1.6642    2   4   0         2
                57.25          1.17        1.6091    2   4   2         2
                60.36          1.70        1.5335   -2   0   8         2
                60.41          1.09        1.5324   -1   1   8         2
                60.49          3.37        1.5306    1   1   8         2
                60.97          2.10        1.5195    0   4   4         2
                61.82          1.27        1.5008    4   4   0         2
                62.84          2.82        1.4788   -7   1   4         2
                63.14          2.19        1.4726    5   3   4         2
                63.14          2.44        1.4725    2   4   4         2
                64.03          1.06        1.4543   -3   3   6         2
                64.58          2.19        1.4432   -3   1   8         2
                64.72          1.99        1.4404    0   2   8         2
                64.80          1.99        1.4387    3   1   8         2
                69.00          1.53        1.3611   -8   0   4         2
                69.35          3.46        1.3551    4   4   4         2
                71.93          2.10        1.3126    9   1   0         2
                72.06          2.07        1.3107    6   4   0         2
                72.13          1.77        1.3095    3   5   0         2
                72.66          5.99        1.3013   -4   2   8         2
                72.80          6.53        1.2990   -1   3   8         2
                72.95          6.33        1.2968    5   1   8         2
                75.03          4.83        1.2660   -7   3   4         2
                75.25          4.33        1.2628    8   2   4         2
                75.26          4.81        1.2626   -1   5   4         2
                76.46          4.40        1.2458   -6   0   8         2
                76.84          6.84        1.2405    3   3   8         2
                78.80          1.71        1.2146   -9   1   4         2
                79.17          1.53        1.2098    6   4   4         2
                79.19          1.85        1.2095    3   5   4         2
                82.54          1.04        1.1688    0   4   8         2
                82.65          1.13        1.1675    6   2   8         2
                83.57          4.70        1.1569    9   3   0         2
                83.78          1.64        1.1545    0   6   0         1
                84.08          1.05        1.1513   -7   1   8         2
                84.21          1.23        1.1498   -5   3   8         2
                84.50          1.44        1.1466    2   4   8         2
                85.52          1.26        1.1355    8   4   0         2
                86.65          3.22        1.1236   -5   5   4         2
                86.70          1.82        1.1230   10   0   4         2
                89.95          1.37        1.0907   -4   4   8         2
================================================================================
       XPOW Copyright 1993 Bob Downs, Ranjini Swaminathan and Kurt Bartelmehs
  For reference, see Downs et al. (1993) American Mineralogist 78, 1104-1107.
_END_
      Bassanite
      Bezou C, Nonat A, Mutin J C, Christensen A N, Lehmann M S
      Journal of Solid State Chemistry 117 (1995) 165-176
      Of the crystal structure of gamma-CaSO4, CaSO4*0.5(H2O), and CaSO4*0.6(H2O)
      by powder diffraction methods
      Locality: Maurienne, France
      Sample: SH1, neutron Diffraction
      _database_code_amcsd 0013868

      CELL PARAMETERS:  12.0317  6.9269 12.6712   90.000   90.270   90.000
      SPACE GROUP: I2
      X-RAY WAVELENGTH:     1.541838
      CELL VOLUME:     1056.036
      DENSITY (gm/cm3):     2.739
      CHEMICAL FORMULA: Ca2 S2 O9 H2
      MAX. ABS. INTENSITY / VOLUME**2:      8.464234468
               2-THETA      INTENSITY    D-SPACING   H   K   L   Multiplicity
                14.57          1.23        6.0780    0   1   1         2
                14.73         50.59        6.0158    2   0   0         2
                14.76         97.83        6.0031    1   1   0         2
                20.31          2.23        4.3728   -2   0   2         2
                20.40          4.35        4.3525    1   1   2         2
                20.75          1.15        4.2805   -2   1   1         2
                22.27          1.44        3.9911   -1   0   3         2
                22.34          4.08        3.9794    1   0   3         2
                24.69          4.32        3.6062    0   1   3         2
                25.67         58.59        3.4708    3   1   0         2
                25.72         24.56        3.4634    0   2   0         1
                27.70          2.92        3.2201   -1   2   1         2
                28.92          1.28        3.0875    2   1   3         2
                29.29          5.24        3.0492   -3   1   2         2
                29.39          6.36        3.0390    0   2   2         2
                29.39          5.26        3.0387    3   1   2         2
                29.70         50.72        3.0079    4   0   0         2
                29.77        100.00        3.0015    2   2   0         2
                31.87         17.36        2.8084   -2   0   4         2
                31.91         74.14        2.8043   -1   1   4         2
                31.98         26.51        2.7989    1   1   4         2
                31.99         40.66        2.7975    2   0   4         2
                32.99         11.45        2.7150   -2   2   2         2
                33.03          3.47        2.7123    4   0   2         2
                34.33          1.21        2.6125    1   2   3         2
                38.39          3.44        2.3445   -3   1   4         2
                38.51          4.84        2.3375    0   2   4         2
                38.56          3.63        2.3350    3   1   4         2
                39.07          1.03        2.3053    4   1   3         2
                39.65          2.37        2.2731    5   1   0         2
                39.68          1.25        2.2716    0   3   1         2
                39.69          1.84        2.2710    4   2   0         2
                39.75          2.56        2.2676    1   3   0         2
                40.56          2.83        2.2242    3   2   3         2
                40.84          1.60        2.2097    2   1   5         2
                41.39          4.30        2.1814   -2   2   4         2
                41.50          2.98        2.1761    4   0   4         2
                42.23          9.35        2.1402   -4   2   2         2
                42.30          9.24        2.1365    5   1   2         2
                42.32          9.43        2.1356   -1   3   2         2
                42.33          1.18        2.1354    4   2   2         2
                42.53          1.40        2.1257   -2   3   1         2
                42.82         15.89        2.1118    0   0   6         2
                44.73          1.38        2.0260    0   3   3         2
                45.32          2.08        2.0010    3   3   0         2
                46.54          1.50        1.9514    5   2   1         2
                47.49          2.89        1.9144   -6   0   2         2
                47.63          4.17        1.9094   -3   3   2         2
                47.63          1.44        1.9092    6   0   2         2
                47.69          4.76        1.9068    3   3   2         2
                49.23         30.71        1.8507   -5   1   4         2
                49.29          3.81        1.8488   -4   2   4         2
                49.41          1.82        1.8446   -1   3   4         2
                49.45         27.77        1.8431    1   3   4         2
                49.46          5.45        1.8429    5   1   4         2
                49.47         29.57        1.8426    4   2   4         2
                51.10          1.10        1.7873    5   2   3         2
                52.75          7.25        1.7354    6   2   0         2
                52.87          3.84        1.7317    0   4   0         1
                52.96          1.87        1.7291   -2   2   6         2
                54.01          1.52        1.6979   -6   0   4         2
                54.16         21.07        1.6936   -3   3   4         2
                54.25         10.88        1.6907    6   0   4         2
                54.28          2.16        1.6900    3   3   4         2
                55.05          6.39        1.6682    7   1   0         2
                55.13          6.89        1.6660    5   3   0         2
                55.19          5.14        1.6641    2   4   0         2
                57.26          1.08        1.6090    2   4   2         2
                59.82          1.26        1.5461   -1   3   6         2
                60.36          1.22        1.5335   -2   0   8         2
                60.41          1.50        1.5324   -1   1   8         2
                60.49          3.43        1.5306    1   1   8         2
                60.75          1.16        1.5246   -6   2   4         2
                60.98          1.79        1.5195    0   4   4         2
                60.98          1.07        1.5194    6   2   4         2
                61.82          1.47        1.5008    4   4   0         2
                62.84          3.00        1.4788   -7   1   4         2
                63.07          1.08        1.4740   -2   4   4         2
                63.14          1.62        1.4726    5   3   4         2
                63.14          2.96        1.4724    2   4   4         2
                64.03          1.30        1.4542   -3   3   6         2
                64.58          2.72        1.4432   -3   1   8         2
                64.72          1.64        1.4404    0   2   8         2
                64.80          2.10        1.4387    3   1   8         2
                69.00          1.69        1.3611   -8   0   4         2
                69.35          3.50        1.3550    4   4   4         2
                71.93          2.22        1.3126    9   1   0         2
                72.06          1.99        1.3106    6   4   0         2
                72.13          2.04        1.3095    3   5   0         2
                72.66          6.12        1.3013   -4   2   8         2
                72.81          7.04        1.2990   -1   3   8         2
                72.95          6.30        1.2968    5   1   8         2
                75.03          4.70        1.2659   -7   3   4         2
                75.25          4.14        1.2628    8   2   4         2
                75.27          4.26        1.2625   -1   5   4         2
                76.46          4.34        1.2458   -6   0   8         2
                76.85          7.22        1.2405    3   3   8         2
                78.80          1.57        1.2146   -9   1   4         2
                79.10          1.07        1.2107    9   1   4         2
                79.17          1.52        1.2098    6   4   4         2
                79.20          1.50        1.2095    3   5   4         2
                82.24          1.10        1.1723   -6   2   8         2
                82.54          1.10        1.1688    0   4   8         2
                82.65          1.61        1.1675    6   2   8         2
                83.57          4.74        1.1569    9   3   0         2
                83.79          1.95        1.1545    0   6   0         1
                84.08          1.30        1.1513   -7   1   8         2
                84.21          1.22        1.1498   -5   3   8         2
                84.50          1.51        1.1466    2   4   8         2
                85.52          1.29        1.1355    8   4   0         2
                86.65          3.38        1.1236   -5   5   4         2
                86.70          1.53        1.1230   10   0   4         2
                89.95          1.51        1.0907   -4   4   8         2
================================================================================
       XPOW Copyright 1993 Bob Downs, Ranjini Swaminathan and Kurt Bartelmehs
  For reference, see Downs et al. (1993) American Mineralogist 78, 1104-1107.
_END_
      Bassanite
      Bezou C, Nonat A, Mutin J C, Christensen A N, Lehmann M S
      Journal of Solid State Chemistry 117 (1995) 165-176
      Of the crystal structure of gamma-CaSO4, CaSO4*0.5(H2O), and CaSO4*0.6(H2O)
      by powder diffraction methods
      Locality: Maurienne, France
      Sample: SH2, X-ray diffraction
      _database_code_amcsd 0013869

      CELL PARAMETERS:  11.9845  6.9292 12.7505   90.000   90.000   90.000
      SPACE GROUP: I2
      X-RAY WAVELENGTH:     1.541838
      CELL VOLUME:     1058.840
      DENSITY (gm/cm3):     2.765
      CHEMICAL FORMULA: Ca3 S3 O13.8 H3.6
      MAX. ABS. INTENSITY / VOLUME**2:      11.47578608
               2-THETA      INTENSITY    D-SPACING   H   K   L   Multiplicity
                13.89          2.13        6.3752    0   0   2         2
                14.77         55.71        5.9987    1   1   0         2
                14.78         33.07        5.9922    2   0   0         2
                20.33          3.29        4.3688    1   1   2         2
                20.34          2.61        4.3663    2   0   2         2
                20.80          1.54        4.2707    2   1   1         2
                22.19          2.04        4.0057   -1   0   3         2
                23.33          2.66        3.8121    3   0   1         2
                25.71         24.19        3.4646    0   2   0         1
                25.74         43.64        3.4609    3   1   0         2
                29.34          5.30        3.0441    0   2   2         2
                29.36          9.67        3.0416   -3   1   2         2
                29.36          1.67        3.0416    3   1   2         2
                29.79         94.68        2.9994    2   2   0         2
                29.82         33.16        2.9961    4   0   0         2
                31.79         31.52        2.8149    1   1   4         2
                31.79         68.48        2.8149   -1   1   4         2
                31.80         19.36        2.8142    2   0   4         2
                31.80          4.72        2.8142   -2   0   4         2
                33.00          1.81        2.7140    2   2   2         2
                33.00          3.61        2.7140   -2   2   2         2
                33.03          4.88        2.7116    4   0   2         2
                33.33          1.20        2.6882   -4   1   1         2
                35.00          1.36        2.5639    3   2   1         2
                38.37          1.76        2.3458    0   2   4         2
                38.39          4.44        2.3446    3   1   4         2
                38.39          2.78        2.3446   -3   1   4         2
                39.74          1.62        2.2680    1   3   0         2
                39.77          4.75        2.2663    4   2   0         2
                39.79          1.96        2.2652    5   1   0         2
                40.47          1.67        2.2287    3   2   3         2
                40.59          1.24        2.2225    2   1   5         2
                41.33          3.71        2.1844   -2   2   4         2
                41.36          1.30        2.1831    4   0   4         2
                42.03          1.00        2.1495    3   0   5         2
                42.30          3.60        2.1368   -1   3   2         2
                42.33          1.85        2.1353    4   2   2         2
                42.33         10.09        2.1353   -4   2   2         2
                42.34          1.16        2.1345   -5   1   2         2
                42.34         10.69        2.1345    5   1   2         2
                42.54         10.24        2.1251    0   0   6         2
                42.54          1.31        2.1250   -2   3   1         2
                45.27          1.30        2.0031   -1   1   6         2
                45.28          1.11        2.0029   -2   0   6         2
                46.62          1.07        1.9480    5   2   1         2
                47.66          1.86        1.9079   -3   3   2         2
                47.66          4.83        1.9079    3   3   2         2
                47.71          3.04        1.9061   -6   0   2         2
                49.31         20.56        1.8480    1   3   4         2
                49.31          1.57        1.8480   -1   3   4         2
                49.34         20.53        1.8470    4   2   4         2
                49.34          3.32        1.8470   -4   2   4         2
                49.36          2.18        1.8465    5   1   4         2
                49.36         20.44        1.8465   -5   1   4         2
                52.80          1.26        1.7340   -2   2   6         2
                52.85          2.64        1.7323    0   4   0         1
                52.91          3.66        1.7304    6   2   0         2
                54.15         20.75        1.6939   -3   3   4         2
                54.15          1.43        1.6939    3   3   4         2
                54.19          6.73        1.6926    6   0   4         2
                55.19          6.79        1.6642    2   4   0         2
                55.23          5.33        1.6632    5   3   0         2
                55.27          5.54        1.6621    7   1   0         2
                60.06          2.72        1.5404    1   1   8         2
                60.07          1.62        1.5403   -2   0   8         2
                60.86          1.37        1.5221    0   4   4         2
                60.92          1.75        1.5208   -6   2   4         2
                60.92          1.62        1.5208    6   2   4         2
                61.87          1.38        1.4997    4   4   0         2
                63.01          1.14        1.4752    2   4   4         2
                63.04          1.28        1.4745   -5   3   4         2
                63.04          1.03        1.4745    5   3   4         2
                63.08          3.19        1.4738   -7   1   4         2
                63.93          1.02        1.4563   -3   3   6         2
                64.34          1.59        1.4479    0   2   8         2
                64.35          1.09        1.4477   -3   1   8         2
                64.35          2.50        1.4477    3   1   8         2
                66.42          1.42        1.4074   -2   2   8         2
                69.24          3.28        1.3570    4   4   4         2
                69.31          1.39        1.3558   -8   0   4         2
                72.14          1.19        1.3093    3   5   0         2
                72.18          2.13        1.3087    6   4   0         2
                72.25          1.99        1.3077    9   1   0         2
                72.48          3.50        1.3040   -1   3   8         2
                72.50          4.63        1.3037   -4   2   8         2
                72.52          6.10        1.3035    5   1   8         2
                75.18          4.36        1.2638   -1   5   4         2
                75.24          3.67        1.2629   -7   3   4         2
                75.27          3.79        1.2626    8   2   4         2
                76.42          5.31        1.2463    3   3   8         2
                76.46          3.36        1.2458   -6   0   8         2
                79.07          1.01        1.2111    3   5   4         2
                79.07          1.31        1.2111   -3   5   4         2
                79.11          1.21        1.2106   -6   4   4         2
                79.11          1.53        1.2106    6   4   4         2
                79.17          1.04        1.2098   -9   1   4         2
                82.18          1.43        1.1729    0   4   8         2
                82.23          1.36        1.1723   -6   2   8         2
                83.75          1.68        1.1549    0   6   0         1
                83.87          3.42        1.1536    9   3   0         2
                84.10          1.06        1.1511    2   4   8         2
                86.72          2.96        1.1228   -5   5   4         2
                86.82          1.56        1.1218   10   0   4         2
                89.80          1.48        1.0922   -4   4   8         2
================================================================================
       XPOW Copyright 1993 Bob Downs, Ranjini Swaminathan and Kurt Bartelmehs
  For reference, see Downs et al. (1993) American Mineralogist 78, 1104-1107.
_END_
      Bassanite
      Bezou C, Nonat A, Mutin J C, Christensen A N, Lehmann M S
      Journal of Solid State Chemistry 117 (1995) 165-176
      Of the crystal structure of gamma-CaSO4, CaSO4*0.5(H2O), and CaSO4*0.6(H2O)
      by powder diffraction methods
      Locality: Maurienne, France
      Sample: SH2, neutron Diffraction
      _database_code_amcsd 0013870

      CELL PARAMETERS:  11.9845  6.9292 12.7505   90.000   90.000   90.000
      SPACE GROUP: I2
      X-RAY WAVELENGTH:     1.541838
      CELL VOLUME:     1058.840
      DENSITY (gm/cm3):     2.765
      CHEMICAL FORMULA: Ca3 S3 O13.8 H3.6
      MAX. ABS. INTENSITY / VOLUME**2:      8.034709292
               2-THETA      INTENSITY    D-SPACING   H   K   L   Multiplicity
                10.13          4.92        8.7326   -1   0   1         2
                13.89          2.70        6.3752    0   0   2         2
                14.55          4.17        6.0882    0   1   1         2
                14.77         83.16        5.9987    1   1   0         2
                14.78         51.49        5.9922    2   0   0         2
                20.33          3.19        4.3688    1   1   2         2
                20.33          1.68        4.3688   -1   1   2         2
                20.34          1.17        4.3663    2   0   2         2
                20.34          5.76        4.3663   -2   0   2         2
                20.80          2.69        4.2707    2   1   1         2
                20.80          3.27        4.2707   -2   1   1         2
                22.19          1.71        4.0057   -1   0   3         2
                25.71         46.30        3.4646    0   2   0         1
                25.74         54.45        3.4609    3   1   0         2
                27.99          2.54        3.1876    0   0   4         2
                28.80          1.07        3.1003   -2   1   3         2
                29.34         14.54        3.0441    0   2   2         2
                29.36          2.49        3.0416   -3   1   2         2
                29.36          3.04        3.0416    3   1   2         2
                29.79        100.00        2.9994    2   2   0         2
                29.82         52.32        2.9961    4   0   0         2
                31.79         20.58        2.8149    1   1   4         2
                31.79         66.72        2.8149   -1   1   4         2
                31.80         50.14        2.8142    2   0   4         2
                31.80         15.21        2.8142   -2   0   4         2
                33.00         10.91        2.7140   -2   2   2         2
                33.03          7.07        2.7116    4   0   2         2
                34.22          1.49        2.6204   -1   2   3         2
                35.00          3.08        2.5639   -3   2   1         2
                37.58          1.38        2.3932    0   1   5         2
                38.37          7.23        2.3458    0   2   4         2
                38.39          3.14        2.3446    3   1   4         2
                38.39          2.39        2.3446   -3   1   4         2
                39.01          1.36        2.3089   -4   1   3         2
                39.66          1.28        2.2727    0   3   1         2
                39.74          2.62        2.2680    1   3   0         2
                39.77          7.99        2.2663    4   2   0         2
                40.47          1.93        2.2287   -3   2   3         2
                40.47          2.26        2.2287    3   2   3         2
                40.59          1.06        2.2225    2   1   5         2
                41.33          1.61        2.1844    2   2   4         2
                41.33          6.14        2.1844   -2   2   4         2
                41.36          2.23        2.1831   -4   0   4         2
                41.36          1.38        2.1831    4   0   4         2
                42.30          2.51        2.1368    1   3   2         2
                42.30          8.15        2.1368   -1   3   2         2
                42.33          1.19        2.1353    4   2   2         2
                42.33          7.97        2.1353   -4   2   2         2
                42.34         13.60        2.1345    5   1   2         2
                42.54         13.70        2.1251    0   0   6         2
                45.27          1.50        2.0031    1   1   6         2
                45.27          1.36        2.0031   -1   1   6         2
                45.41          1.52        1.9974    6   0   0         2
                47.29          1.19        1.9222    2   3   3         2
                47.66          3.65        1.9079   -3   3   2         2
                47.66          4.07        1.9079    3   3   2         2
                47.71          1.50        1.9061   -6   0   2         2
                47.71          1.89        1.9061    6   0   2         2
                48.70          1.38        1.8699    4   1   5         2
                49.31         23.62        1.8480    1   3   4         2
                49.31          2.58        1.8480   -1   3   4         2
                49.34         30.08        1.8470    4   2   4         2
                49.34          3.07        1.8470   -4   2   4         2
                49.36          5.72        1.8465    5   1   4         2
                49.36         33.29        1.8465   -5   1   4         2
                52.80          2.23        1.7340   -2   2   6         2
                52.85          2.39        1.7323    0   4   0         1
                52.91          7.22        1.7304    6   2   0         2
                54.15         22.09        1.6939   -3   3   4         2
                54.19          2.52        1.6926   -6   0   4         2
                54.19          7.80        1.6926    6   0   4         2
                54.62          1.57        1.6802   -4   3   3         2
                55.19         10.26        1.6642    2   4   0         2
                55.23          4.74        1.6632    5   3   0         2
                55.27          7.47        1.6621    7   1   0         2
                57.21          1.05        1.6102    2   4   2         2
                59.62          1.54        1.5507   -1   3   6         2
                60.06          1.31        1.5404   -1   1   8         2
                60.06          4.88        1.5404    1   1   8         2
                60.86          3.57        1.5221    0   4   4         2
                60.92          2.63        1.5208    6   2   4         2
                63.01          2.66        1.4752    2   4   4         2
                63.04          1.14        1.4745   -5   3   4         2
                63.08          3.36        1.4738   -7   1   4         2
                63.93          1.10        1.4563   -3   3   6         2
                64.34          1.63        1.4479    0   2   8         2
                64.35          5.23        1.4477   -3   1   8         2
                64.35          2.15        1.4477    3   1   8         2
                66.42          1.04        1.4074    2   2   8         2
                66.44          1.63        1.4071    4   0   8         2
                69.24          5.29        1.3570    4   4   4         2
                69.31          1.09        1.3558   -8   0   4         2
                72.14          1.80        1.3093    3   5   0         2
                72.18          2.50        1.3087    6   4   0         2
                72.25          2.01        1.3077    9   1   0         2
                72.48          6.95        1.3040   -1   3   8         2
                72.50          1.61        1.3037    4   2   8         2
                72.50          3.64        1.3037   -4   2   8         2
                72.52          1.07        1.3035   -5   1   8         2
                72.52          5.09        1.3035    5   1   8         2
                75.18          2.87        1.2638   -1   5   4         2
                75.24          6.22        1.2629   -7   3   4         2
                75.24          1.02        1.2629    7   3   4         2
                75.27          3.54        1.2626    8   2   4         2
                76.42          6.30        1.2463    3   3   8         2
                76.46          3.06        1.2458   -6   0   8         2
                79.07          1.43        1.2111    3   5   4         2
                79.07          1.82        1.2111   -3   5   4         2
                79.17          3.00        1.2098   -9   1   4         2
                79.17          1.26        1.2098    9   1   4         2
                79.97          1.15        1.1997    5   5   0         2
                82.23          2.81        1.1723    6   2   8         2
                83.75          2.07        1.1549    0   6   0         1
                83.87          4.37        1.1536    9   3   0         2
                84.10          2.11        1.1511    2   4   8         2
                84.12          2.46        1.1507   -5   3   8         2
                84.16          1.29        1.1504   -7   1   8         2
                86.72          2.92        1.1228   -5   5   4         2
                86.82          1.30        1.1218   10   0   4         2
                89.80          1.09        1.0922   -4   4   8         2
                89.86          1.27        1.0916    8   0   8         2
================================================================================
       XPOW Copyright 1993 Bob Downs, Ranjini Swaminathan and Kurt Bartelmehs
  For reference, see Downs et al. (1993) American Mineralogist 78, 1104-1107.
_END_
      Wustite
      Fjellvag H, Gronvold F, Stolen S, Hauback B C
      Journal of Solid State Chemistry 124 (1996) 52-57
      On the crystallographic and magnetic structures of
      nearly stoichiometric iron monoxide
      Locality: synthetic
      Sample: Three-Phase Mixture FeO, T = 298 K
      _database_code_amcsd 0013893

      CELL PARAMETERS:   4.3260  4.3260  4.3260   90.000   90.000   90.000
      SPACE GROUP: Fm-3m
      X-RAY WAVELENGTH:     1.541838
      CELL VOLUME:     80.958
      DENSITY (gm/cm3):     5.895
      CHEMICAL FORMULA: Fe O
      MAX. ABS. INTENSITY / VOLUME**2:      102.7759409
               2-THETA      INTENSITY    D-SPACING   H   K   L   Multiplicity
                35.96         68.86        2.4976    1   1   1         8
                41.76        100.00        2.1630    2   0   0         6
                60.54         53.08        1.5295    2   2   0        12
                72.46         22.80        1.3043    3   1   1        24
                76.24         14.90        1.2488    2   2   2         8
================================================================================
       XPOW Copyright 1993 Bob Downs, Ranjini Swaminathan and Kurt Bartelmehs
  For reference, see Downs et al. (1993) American Mineralogist 78, 1104-1107.
_END_
      Wustite
      Fjellvag H, Gronvold F, Stolen S, Hauback B C
      Journal of Solid State Chemistry 124 (1996) 52-57
      On the crystallographic and magnetic structures of
      nearly stoichiometric iron monoxide
      Locality: synthetic
      Sample: Single-Phase Fe0.925O, T = 298 K
      _database_code_amcsd 0013894

      CELL PARAMETERS:   4.3064  4.3064  4.3064   90.000   90.000   90.000
      SPACE GROUP: Fm-3m
      X-RAY WAVELENGTH:     1.541838
      CELL VOLUME:     79.863
      DENSITY (gm/cm3):     5.627
      CHEMICAL FORMULA: Fe.925 O
      MAX. ABS. INTENSITY / VOLUME**2:      75.76558709
               2-THETA      INTENSITY    D-SPACING   H   K   L   Multiplicity
                36.13         63.76        2.4863    1   1   1         8
                41.96        100.00        2.1532    2   0   0         6
                60.84         64.00        1.5225    2   2   0        12
                72.84         21.79        1.2984    3   1   1        24
                76.65         14.61        1.2432    2   2   2         8
================================================================================
       XPOW Copyright 1993 Bob Downs, Ranjini Swaminathan and Kurt Bartelmehs
  For reference, see Downs et al. (1993) American Mineralogist 78, 1104-1107.
_END_
