Repository: ludoleg/quant-data-vision

# quant-data-vision
Xray quant analysis

File: difdata_cement.txt (part 16 of 17)
      DENSITY (gm/cm3):     2.710
      CHEMICAL FORMULA: Ca C O3
      MAX. ABS. INTENSITY / VOLUME**2:      26.50717622
               2-THETA      INTENSITY    D-SPACING   H   K   L   Multiplicity
      Corundum
      Wang X, Hubbard C, Alexander K, Becher P
      Journal of the American Ceramic Society 77 (1994) 1569-1575
      Neutron diffraction measurements of the residual stresses in Al2O3 -
      ZrO2 (CeO2) ceramic composites
      _cod_database_code 1000059
      _database_code_amcsd 0014072

      CELL PARAMETERS:   4.7554  4.7554 12.9910   90.000   90.000  120.000
      SPACE GROUP: R-3c
      X-RAY WAVELENGTH:     1.541838
      CELL VOLUME:     254.418
      DENSITY (gm/cm3):     3.993
      CHEMICAL FORMULA: Al2 O3
      MAX. ABS. INTENSITY / VOLUME**2:      11.49756504
               2-THETA      INTENSITY    D-SPACING   H   K   L   Multiplicity
                25.61         65.34        3.4781    0   1   2         6
                35.19        100.00        2.5502    1   0   4         6
                37.84         47.09        2.3777    1   1   0         6
                43.42         97.84        2.0842    1   1   3        12
                46.25          1.61        1.9629    2   0   2         6
                52.63         49.49        1.7391    0   2   4         6
                57.57         97.65        1.6009    1   1   6        12
                59.84          2.37        1.5455    2   1   1        12
                61.23          3.37        1.5137    1   2   2        12
                61.37          7.14        1.5107    0   1   8         6
                66.63         38.01        1.4037    2   1   4        12
                68.33         57.03        1.3728    3   0   0         6
                70.53          1.13        1.3353    1   2   5        12
                74.40          1.43        1.2751    2   0   8         6
                76.96         16.68        1.2389    1   0  10         6
                77.33          8.05        1.2339    1   1   9        12
                80.85          2.25        1.1889    2   2   0         6
                84.51          1.55        1.1464    2   2   3        12
                86.52          1.24        1.1249    3   1   2        12
                86.64          2.70        1.1237    1   2   8        12
                89.12          7.81        1.0987    0   2  10         6
================================================================================
       XPOW Copyright 1993 Bob Downs, Ranjini Swaminathan and Kurt Bartelmehs
  For reference, see Downs et al. (1993) American Mineralogist 78, 1104-1107.
_END_
      Corundum
      Pauling L, Hendricks S B
      Journal of the American Chemical Society 47 (1925) 781-790
      Crystal structures of hematite and corundum
      Locality: Ceylon
      _database_code_amcsd 0014077

      CELL PARAMETERS:   5.1200  5.1200  5.1200   55.280   55.280   55.280
      SPACE GROUP: R-3c
      X-RAY WAVELENGTH:     1.541838
      CELL VOLUME:     84.496
      DENSITY (gm/cm3):     4.008
      CHEMICAL FORMULA: Al2 O3
      MAX. ABS. INTENSITY / VOLUME**2:      12.38474440
               2-THETA      INTENSITY    D-SPACING   H   K   L   Multiplicity
                25.64         53.57        3.4740    1   1   0         6
                35.24        100.00        2.5466    2   1   1         6
                37.88         44.51        2.3752    0  -1   1         6
                41.79          1.04        2.1617    2   2   2         2
                43.47         89.76        2.0818    2   1   0        12
                52.70         51.18        1.7370    2   2   0         6
                57.66         78.14        1.5987    3   2   1        12
                59.91          2.76        1.5439    0  -1   2        12
                61.31          2.02        1.5121    2  -1   1        12
                61.47         11.20        1.5084    3   3   2         6
                66.71         39.27        1.4021    3   1   0        12
                68.41         52.16        1.3713    1  -2   1         6
                70.62          1.32        1.3337    3   2   0        12
                80.95          6.38        1.1876    0  -2   2         6
                84.63          4.02        1.1452    3  -1   1        12
                86.63          3.10        1.1238    0  -1   3        12
================================================================================
       XPOW Copyright 1993 Bob Downs, Ranjini Swaminathan and Kurt Bartelmehs
  For reference, see Downs et al. (1993) American Mineralogist 78, 1104-1107.
_END_
      Calcite
      Elliott N
      Journal of the American Chemical Society 59 (1937) 1380-1382
      A Redetermination of the Carbon - Oxygen Distance in Calcite and the
      Nitrogen - Oxygen Distance in Sodium Nitrate
      _cod_database_code 1010928
      _database_code_amcsd 0017650

      CELL PARAMETERS:   6.3600  6.3600  6.3600   46.100   46.100   46.100
      SPACE GROUP: R3c
      X-RAY WAVELENGTH:     1.541838
      CELL VOLUME:     121.857
      DENSITY (gm/cm3):     2.728
      CHEMICAL FORMULA: Ca C O3
      MAX. ABS. INTENSITY / VOLUME**2:      25.71974563
               2-THETA      INTENSITY    D-SPACING   H   K   L   Multiplicity
                23.12          9.99        3.8471    1   1   0         3
                29.49        100.00        3.0289    2   1   1         3
                31.54          2.51        2.8364    2   2   2         1
                36.07         13.38        2.4902    0  -1   1         6
                39.52         22.22        2.2802    2   1   0         6
                43.28         14.58        2.0905    2   0   0         3
                47.25          6.49        1.9236    2   2   0         3
                47.67         19.65        1.9079    3   3   2         3
                48.66         21.54        1.8713    3   2   1         6
                56.73          3.48        1.6228    0  -1   2         6
                57.57          9.02        1.6011    2  -1   1         6
                60.85          5.80        1.5223    3   1   0         6
                63.25          2.14        1.4703    3   2   0         6
                64.85          7.70        1.4377    1  -2   1         3
                76.51          1.09        1.2451    0  -2   2         6
                84.05          4.94        1.1516    3  -1   2         6
================================================================================
       XPOW Copyright 1993 Bob Downs, Ranjini Swaminathan and Kurt Bartelmehs
  For reference, see Downs et al. (1993) American Mineralogist 78, 1104-1107.
_END_
      Lime
      Primak W, Kaufman H, Ward R
      Journal of the American Chemical Society 70 (1948) 2043-2046
      X-Ray diffraction studies of systems involved in the preparation of
      alkaline earth sulfide and selenide phosphors
      _cod_database_code 1000044
      _database_code_amcsd 0014079

      CELL PARAMETERS:   4.7990  4.7990  4.7990   90.000   90.000   90.000
      SPACE GROUP: Fm3m
      X-RAY WAVELENGTH:     1.541838
      CELL VOLUME:     110.523
      DENSITY (gm/cm3):     3.370
      CHEMICAL FORMULA: Ca O
      MAX. ABS. INTENSITY / VOLUME**2:      45.08919445
               2-THETA      INTENSITY    D-SPACING   H   K   L   Multiplicity
                32.31         38.40        2.7707    1   1   1         8
                37.48        100.00        2.3995    2   0   0         6
                54.05         52.75        1.6967    2   2   0        12
                64.39         12.43        1.4470    3   1   1        24
                67.63         14.19        1.3854    2   2   2         8
                79.97          5.55        1.1997    4   0   0         6
                88.89          4.28        1.1010    3   3   1        24
================================================================================
       XPOW Copyright 1993 Bob Downs, Ranjini Swaminathan and Kurt Bartelmehs
  For reference, see Downs et al. (1993) American Mineralogist 78, 1104-1107.
_END_
      Calcite
      Ondrus P, Veselovsky F, Gabasova A, Hlousek J, Srein V, Vavrnn I,
      Skala R, Sejkora J, Drabek M
      Journal of the Czech Geological Society 48 (2003) 19-147
      Primary minerals of the Jachymov ore district
      Locality:  Jachymov, Bohemia, Czech Republic
      _database_code_amcsd 0017593

      CELL PARAMETERS:   4.9844  4.9844 17.0376   90.000   90.000  120.000
      SPACE GROUP: R-3c
      X-RAY WAVELENGTH:     1.541838
      CELL VOLUME:     366.577
      DENSITY (gm/cm3):     2.720
      CHEMICAL FORMULA: Ca C O3
      MAX. ABS. INTENSITY / VOLUME**2:      23.80096243
               2-THETA      INTENSITY    D-SPACING   H   K   L   Multiplicity
                23.10          9.77        3.8505    0   1   2         6
                29.46        100.00        3.0319    1   0   4         6
                31.51          1.99        2.8396    0   0   6         2
                36.04         13.74        2.4922    1   1   0         6
                39.49         17.95        2.2821    1   1   3        12
                43.24         13.24        2.0922    2   0   2         6
                47.21          5.87        1.9252    0   2   4         6
                47.61         16.96        1.9099    0   1   8         6
                48.61         17.97        1.8731    1   1   6        12
                56.68          2.48        1.6241    2   1   1        12
                57.51          7.49        1.6024    1   2   2        12
                60.79          4.54        1.5236    2   1   4        12
                61.13          2.06        1.5159    2   0   8         6
                61.51          2.06        1.5075    1   1   9        12
                63.19          1.37        1.4715    1   2   5        12
                64.79          5.02        1.4389    3   0   0         6
                65.77          2.63        1.4198    0   0  12         2
                70.41          1.54        1.3373    0   2  10         6
                73.06          2.06        1.2952    1   2   8        12
                77.35          1.41        1.2337    1   1  12        12
                81.72          1.44        1.1784    2   1  10        12
================================================================================
       XPOW Copyright 1993 Bob Downs, Ranjini Swaminathan and Kurt Bartelmehs
  For reference, see Downs et al. (1993) American Mineralogist 78, 1104-1107.
_END_
      Ca3SiO5
      Golovastikov N, Matveeva R, Belov N
      Kristallografiya 20 (1975) 721-729
      Crystal structure of tricalcium silicate, 3CaO*SiO2 = C3S
      Locality: synthetic
      _database_code_amcsd 0017809

      CELL PARAMETERS:  11.6700 14.2400 13.7200  105.300   94.200   90.000
      SPACE GROUP: P-1
      X-RAY WAVELENGTH:     1.541838
      CELL VOLUME:     2192.843
      DENSITY (gm/cm3):     3.112
      CHEMICAL FORMULA: Ca3 Si O5
      MAX. ABS. INTENSITY / VOLUME**2:      7.930684349
               2-THETA      INTENSITY    D-SPACING   H   K   L   Multiplicity
                 7.97          2.23       11.0936    0  -1   1         2
                14.83          3.29        5.9748   -1  -2   1         2
                14.85          3.96        5.9662   -1   2   0         2
                14.92          4.47        5.9360   -1   0   2         2
                22.71          4.49        3.9155    1  -2   3         2
                22.80          4.02        3.9005    1   2   2         2
                22.93          1.45        3.8788    3   0   0         2
                23.77          1.30        3.7435    1   3   1         2
                23.94          1.32        3.7170   -3  -1   1         2
                24.07          1.26        3.6979    0  -3   3         2
                25.01          2.32        3.5600    0  -4   1         2
                25.19          1.04        3.5357   -2  -2   3         2
                25.26          1.79        3.5258   -2   2   2         2
                25.78          1.51        3.4560   -3  -1   2         2
                27.33          1.29        3.2635   -3   1   2         2
                28.87          1.13        3.0924    0  -3   4         2
                29.20         33.76        3.0583   -1  -4   3         2
                29.30         32.60        3.0477   -1   4   1         2
                29.53         34.65        3.0254   -3   0   3         2
                29.69          1.11        3.0087   -3  -3   1         2
                29.91          8.35        2.9874   -2  -4   2         2
                29.95          9.48        2.9831   -2   4   0         2
                30.11         10.32        2.9680   -2   0   4         2
                31.35          1.18        2.8531    3  -1   3         2
                31.90        100.00        2.8054    3   0   3         2
                31.91          1.52        2.8042   -4   1   1         2
                32.28         42.98        2.7734    0  -4   4         2
                32.43         45.72        2.7610    0   4   2         2
                32.69         43.98        2.7397   -4   0   2         2
                33.16          1.13        2.7020   -1  -1   5         2
                33.76          1.36        2.6549    3   1   3         2
                34.18         40.65        2.6232    3  -4   1         2
                34.19         40.58        2.6223   -3  -4   1         2
                34.27         31.53        2.6170   -1   0   5         2
                34.28          1.29        2.6160   -1  -5   3         2
                34.69          1.48        2.5859    1  -5   3         2
                34.83          1.06        2.5760   -1  -3   5         2
                35.69          1.07        2.5154   -1   5   1         2
                36.28          3.24        2.4762    3  -1   4         2
                36.46          1.78        2.4646    2   5   0         2
                36.57          2.11        2.4568   -1   1   5         2
                36.66          2.47        2.4511   -4  -3   2         2
                36.94          1.36        2.4332    4   3   0         2
                37.77          1.72        2.3821    4  -3   2         2
                38.33          7.22        2.3483    1  -4   5         2
                38.37          3.00        2.3458    4   0   3         2
                38.50          6.23        2.3381    1   4   3         2
                38.51          1.83        2.3376    2   0   5         2
                38.78          8.87        2.3222   -5   0   1         2
                38.99          2.12        2.3102    4   3   1         2
                39.34          2.06        2.2903   -3  -5   2         2
                39.40          1.05        2.2870    5   1   0         2
                39.84          1.46        2.2624    1   5   2         2
                40.03          2.14        2.2522   -4  -4   1         2
                40.66          1.04        2.2187    0  -5   5         2
                40.89          3.13        2.2069    3  -4   4         2
                40.93          1.88        2.2047    1  -2   6         2
                41.02         12.95        2.2005    4  -4   2         2
                41.02          3.05        2.2001    3   4   2         2
                41.04         19.27        2.1993    0   0   6         2
                41.05          2.27        2.1989    1   2   5         2
                41.07         11.46        2.1978    4   4   0         2
                41.19          2.94        2.1917    5  -2   1         2
                41.19          2.61        2.1916   -1   0   6         2
                41.21          2.25        2.1908    5   2   0         2
                41.30          3.94        2.1858    2  -6   2         2
                41.35          3.94        2.1837   -2  -6   1         2
                41.54          3.36        2.1739   -2  -2   6         2
                41.56          1.82        2.1728   -4  -4   3         2
                41.63          2.47        2.1695   -4   4   1         2
                41.65          2.65        2.1686   -2   2   5         2
                42.32          2.15        2.1355   -5  -1   3         2
                42.80          1.15        2.1130   -1  -4   6         2
                42.99          1.08        2.1041   -1   4   4         2
                43.01          1.12        2.1030    3   5   1         2
                43.52          2.74        2.0796   -1   5   3         2
                45.03          1.42        2.0131   -2   1   6         2
                45.09          1.41        2.0105    4  -5   2         2
                45.42          4.36        1.9967   -1  -6   5         2
                45.50          1.16        1.9935   -5  -1   4         2
                45.61          4.56        1.9888   -1   6   2         2
                45.62          1.56        1.9887   -3   6   0         2
                45.86          2.54        1.9787   -3   0   6         2
                45.99          1.84        1.9736   -5   0   4         2
                46.38          9.82        1.9577    2  -4   6         2
                46.57          7.96        1.9502    2   4   4         2
                46.84          8.93        1.9394    6   0   0         2
                47.52          1.90        1.9132   -3  -4   6         2
                47.60          1.31        1.9105   -4   3   4         2
                47.69          1.01        1.9068   -3   4   4         2
                49.28          3.22        1.8489    0  -6   6         2
                49.52          2.23        1.8407    0   6   3         2
                49.57          2.00        1.8389    1   0   7         2
                49.59          2.74        1.8383    5  -4   3         2
                49.67          1.63        1.8353    5   4   1         2
                49.90          1.74        1.8277   -4  -3   6         2
                49.93          2.16        1.8265   -6   0   3         2
                51.33         34.35        1.7800    0  -8   2         2
                51.71         26.04        1.7679   -4  -4   6         2
                51.86         28.72        1.7629   -4   4   4         2
                55.58          2.22        1.6534    5  -6   2         2
                55.63          1.97        1.6522   -5  -6   1         2
                55.69          2.27        1.6506   -1   0   8         2
                55.82         16.34        1.6469    3  -4   7         2
                56.02         15.93        1.6415    3   4   5         2
                56.30         12.82        1.6340    7   0   1         2
                57.12          1.06        1.6126    7   1   1         2
                59.39          7.60        1.5562    2   0   8         2
                59.44          9.07        1.5550    6  -4   4         2
                59.55          8.38        1.5524    6   4   2         2
                60.25          2.05        1.5361   -3  -8   5         2
                60.42          1.97        1.5322   -3   8   1         2
                60.84          1.20        1.5225   -5   0   7         2
                61.62          9.78        1.5051    3  -8   5         2
                61.82          8.30        1.5008    3   8   1         2
                61.85          8.39        1.5001   -1  -4   9         2
                62.09          8.00        1.4949   -1   4   7         2
                62.14          5.51        1.4937   -4  -8   4         2
                62.24          5.23        1.4916   -4   8   0         2
                62.25          9.31        1.4913   -7  -4   3         2
                62.30          9.63        1.4904   -7   4   1         2
                62.60          5.66        1.4840   -4   0   8         2
                63.03          4.81        1.4749   -1  -8   7         2
                63.10          1.15        1.4734    2  -6   8         2
                63.32          5.34        1.4688   -1   8   3         2
                63.39          1.21        1.4672    2   6   5         2
                63.87          5.21        1.4573   -7   0   5         2
                66.16          1.00        1.4124    5  -8   1         2
                66.68          7.02        1.4027    6   0   6         2
                67.55          2.06        1.3867    0  -8   8         2
                67.89          2.03        1.3805    0   8   4         2
                72.00          1.43        1.3116    6  -8   2         2
                72.03          1.19        1.3111   -6  -8   2         2
                78.41          1.00        1.2196    5   4   7         2
                78.71          1.30        1.2157    9   0   3         2
                79.61          3.32        1.2043    7  -8   3         2
                79.69          2.58        1.2032   -7  -8   1         2
                79.74          2.38        1.2026   -1   0  11         2
                82.08          2.92        1.1741    2  -8  10         2
                82.52          2.83        1.1690    2   8   6         2
                83.20          2.75        1.1611  -10   0   2         2
                84.46          2.78        1.1470    0 -12   6         2
                84.70          3.06        1.1444    0  12   0         2
                84.91          2.43        1.1420   -4  -8  10         2
                85.32          2.14        1.1376   -4   8   6         2
                85.57          1.57        1.1349   -8  -4   8         2
                85.58          2.54        1.1348    3 -12   3         2
                85.60          2.67        1.1346   -3 -12   3         2
                85.74          1.88        1.1331   -8   4   6         2
                86.15          1.97        1.1288   -7  -8   7         2
                86.27          1.55        1.1276   -5  -4  11         2
                86.38          2.66        1.1264   -7   8   3         2
                86.52          1.42        1.1249   -5   4   9         2
                88.64          3.16        1.1034    6  -8   8         2
                88.75          2.29        1.1023    2  -4  12         2
                88.98          2.23        1.1000    6   8   4         2
                89.05          2.18        1.0994    2   4  10         2
                89.41          2.87        1.0959   10  -4   2         2
                89.46          2.56        1.0954   10   4   0         2
================================================================================
       XPOW Copyright 1993 Bob Downs, Ranjini Swaminathan and Kurt Bartelmehs
  For reference, see Downs et al. (1993) American Mineralogist 78, 1104-1107.
_END_
      Ca3SiO5
      Golovastikov N, Matveeva R, Belov N
      Kristallografiya 20 (1975) 721-729
      Crystal structure of tricalcium silicate, 3CaO.SiO2 = C3S
      _database_code_amcsd 0017826

      CELL PARAMETERS:  11.6700 14.2400 13.7200  105.500   94.330   90.000
      SPACE GROUP: P-1
      X-RAY WAVELENGTH:     1.541838
      CELL VOLUME:     2190.324
      DENSITY (gm/cm3):     3.116
      CHEMICAL FORMULA: Ca3 Si O5
      MAX. ABS. INTENSITY / VOLUME**2:      7.908736484
               2-THETA      INTENSITY    D-SPACING   H   K   L   Multiplicity
                 7.96          2.25       11.1076    0  -1   1         2
                14.82          3.31        5.9791   -1  -2   1         2
                14.85          3.97        5.9640   -1   2   0         2
                14.92          4.50        5.9371   -1   0   2         2
                22.71          4.51        3.9163    1  -2   3         2
                22.86          4.01        3.8898    1   2   2         2
                22.93          1.46        3.8780    3   0   0         2
                23.82          1.30        3.7354    1   3   1         2
                23.93          1.33        3.7185   -3  -1   1         2
                24.04          1.27        3.7025    0  -3   3         2
                25.01          2.33        3.5599    0  -4   1         2
                25.15          1.05        3.5411   -2  -2   3         2
                25.28          1.80        3.5235   -2   2   2         2
                25.75          1.52        3.4594   -3  -1   2         2
                27.32          1.30        3.2644   -3   1   2         2
                28.84          1.14        3.0957    0  -3   4         2
                29.16         34.07        3.0625   -1  -4   3         2
                29.34         32.64        3.0438   -1   4   1         2
                29.50         34.89        3.0275   -3   0   3         2
                29.69          1.12        3.0086   -3  -3   1         2
                29.89          8.41        2.9895   -2  -4   2         2
                29.97          9.52        2.9820   -2   4   0         2
                30.10         10.38        2.9685   -2   0   4         2
                31.39          1.18        2.8498    3  -1   3         2
                31.91          1.53        2.8049   -4   1   1         2
                31.96        100.00        2.8006    3   0   3         2
                32.24         43.36        2.7769    0  -4   4         2
                32.50         45.66        2.7550    0   4   2         2
                32.66         44.28        2.7414   -4   0   2         2
                33.15          1.13        2.7023   -1  -1   5         2
                33.84          1.36        2.6491    3   1   3         2
                34.18         40.86        2.6233    3  -4   1         2
                34.20         40.76        2.6217   -3  -4   1         2
                34.24          1.31        2.6188   -1  -5   3         2
                34.29         31.64        2.6154   -1   0   5         2
                34.66          1.49        2.5880    1  -5   3         2
                34.78          1.07        2.5792   -1  -3   5         2
                35.74          1.07        2.5121   -1   5   1         2
                36.33          3.24        2.4729    3  -1   4         2
                36.50          1.78        2.4617    2   5   0         2
                36.62          2.11        2.4540   -1   1   5         2
                36.64          2.49        2.4526   -4  -3   2         2
                36.97          1.37        2.4312    4   3   0         2
                37.77          1.73        2.3817    4  -3   2         2
                38.30          7.28        2.3500    1  -4   5         2
                38.43          3.00        2.3422    4   0   3         2
                38.59          1.82        2.3333    2   0   5         2
                38.61          6.21        2.3319    1   4   3         2
                38.77          8.93        2.3228   -5   0   1         2
                39.05          2.12        2.3068    4   3   1         2
                39.33          2.07        2.2910   -3  -5   2         2
                39.41          1.06        2.2862    5   1   0         2
                39.77          1.00        2.2663   -1  -2   6         2
                39.94          1.46        2.2574    1   5   2         2
                40.04          2.15        2.2517   -4  -4   1         2
                40.61          1.05        2.2215    0  -5   5         2
                40.89          3.15        2.2071    3  -4   4         2
                40.95          1.88        2.2038    1  -2   6         2
                41.01         13.02        2.2006    4  -4   2         2
                41.09         19.29        2.1967    0   0   6         2
                41.11         11.48        2.1957    4   4   0         2
                41.12          3.04        2.1951    3   4   2         2
                41.15          2.26        2.1936    1   2   5         2
                41.20          2.95        2.1913    5  -2   1         2
                41.22          2.61        2.1901   -1   0   6         2
                41.23          2.26        2.1896    5   2   0         2
                41.29          3.96        2.1863    2  -6   2         2
                41.37          3.96        2.1826   -2  -6   1         2
                41.50          3.38        2.1757   -2  -2   6         2
                41.52          1.84        2.1749   -4  -4   3         2
                41.64          2.48        2.1691   -4   4   1         2
                41.69          2.66        2.1663   -2   2   5         2
                42.29          2.17        2.1373   -5  -1   3         2
                42.74          1.16        2.1157   -1  -4   6         2
                43.08          1.08        2.0999   -1   4   4         2
                43.09          1.11        2.0993    3   5   1         2
                43.61          2.73        2.0757   -1   5   3         2
                45.07          1.42        2.0117   -2   1   6         2
                45.09          1.42        2.0108    4  -5   2         2
                45.36          4.41        1.9996   -1  -6   5         2
                45.45          1.17        1.9955   -5  -1   4         2
                45.63          1.56        1.9880   -3   6   0         2
                45.69          4.55        1.9856   -1   6   2         2
                45.85          2.55        1.9790   -3   0   6         2
                45.95          1.86        1.9750   -5   0   4         2
                46.37          9.88        1.9581    2  -4   6         2
                46.70          7.92        1.9449    2   4   4         2
                46.85          8.97        1.9390    6   0   0         2
                47.45          1.92        1.9162   -3  -4   6         2
                47.62          1.32        1.9097   -4   3   4         2
                47.75          1.01        1.9048   -3   4   4         2
                49.22          3.25        1.8513    0  -6   6         2
                49.60          2.75        1.8380    5  -4   3         2
                49.64          2.23        1.8367    0   6   3         2
                49.65          1.99        1.8362    1   0   7         2
                49.75          1.63        1.8328    5   4   1         2
                49.82          1.76        1.8302   -4  -3   6         2
                49.90          2.18        1.8276   -6   0   3         2
                51.33         34.53        1.7799    0  -8   2         2
                51.62         26.32        1.7706   -4  -4   6         2
                51.90         28.80        1.7618   -4   4   4         2
                55.58          2.23        1.6535    5  -6   2         2
                55.66          1.98        1.6513   -5  -6   1         2
                55.73          2.27        1.6493   -1   0   8         2
                55.84         16.41        1.6465    3  -4   7         2
                56.19         15.84        1.6370    3   4   5         2
                56.33         12.86        1.6332    7   0   1         2
                57.16          1.06        1.6116    7   1   1         2
                59.46          9.10        1.5544    6  -4   4         2
                59.50          7.59        1.5536    2   0   8         2
                59.66          8.37        1.5499    6   4   2         2
                60.17          2.07        1.5378   -3  -8   5         2
                60.47          1.98        1.5310   -3   8   1         2
                60.81          1.21        1.5232   -5   0   7         2
                61.58          9.85        1.5060    3  -8   5         2
                61.80          8.45        1.5011   -1  -4   9         2
                61.93          8.30        1.4984    3   8   1         2
                62.09          5.56        1.4948   -4  -8   4         2
                62.22          9.38        1.4921   -7  -4   3         2
                62.22          7.99        1.4920   -1   4   7         2
                62.27          5.25        1.4910   -4   8   0         2
                62.29          9.68        1.4905   -7   4   1         2
                62.58          5.69        1.4843   -4   0   8         2
                62.93          4.86        1.4769   -1  -8   7         2
                63.06          1.16        1.4742    2  -6   8         2
                63.45          5.33        1.4661   -1   8   3         2
                63.59          1.20        1.4633    2   6   5         2
                63.82          5.25        1.4584   -7   0   5         2
                66.17          1.00        1.4123    5  -8   1         2
                66.81          7.01        1.4003    6   0   6         2
                67.45          2.08        1.3884    0  -8   8         2
                68.06          2.02        1.3775    0   8   4         2
                71.99          1.43        1.3117    6  -8   2         2
                72.05          1.20        1.3108   -6  -8   2         2
                78.80          1.30        1.2146    9   0   3         2
                79.60          3.33        1.2043    7  -8   3         2
                79.76          2.59        1.2024   -7  -8   1         2
                79.82          2.38        1.2015   -1   0  11         2
                82.01          2.94        1.1750    2  -8  10         2
                82.78          2.82        1.1660    2   8   6         2
                83.18          2.77        1.1614  -10   0   2         2
                84.38          2.80        1.1479    0 -12   6         2
                84.75          2.45        1.1439   -4  -8  10         2
                84.80          3.07        1.1433    0  12   0         2
                85.44          1.58        1.1364   -8  -4   8         2
                85.47          2.14        1.1361   -4   8   6         2
                85.58          2.55        1.1349    3 -12   3         2
                85.61          2.68        1.1345   -3 -12   3         2
                85.74          1.89        1.1332   -8   4   6         2
                86.01          1.99        1.1303   -7  -8   7         2
                86.15          1.56        1.1288   -5  -4  11         2
                86.42          2.67        1.1259   -7   8   3         2
                86.60          1.43        1.1241   -5   4   9         2
                88.63          3.18        1.1036    6  -8   8         2
                88.79          2.30        1.1019    2  -4  12         2
                89.24          2.23        1.0976    6   8   4         2
                89.32          2.17        1.0968    2   4  10         2
                89.44          2.89        1.0956   10  -4   2         2
                89.53          2.57        1.0948   10   4   0         2
================================================================================
       XPOW Copyright 1993 Bob Downs, Ranjini Swaminathan and Kurt Bartelmehs
  For reference, see Downs et al. (1993) American Mineralogist 78, 1104-1107.
_END_
      Akermanite
      Kusaka K, Ohmasa M, Hagiya K, Iishi K, Haga N
      Mineralogical Journal 20 (1998) 47-58
      On variety of the Ca coordination in the incommensurate structure of
      synthetic iron-bearing akermanite, Ca2(Mg0.55,Fe0.45)Si2O7
      Note: Sample is synthetic, this is the structure obtained from a standard refinement
      _database_code_amcsd 0014431

      CELL PARAMETERS:   7.8679  7.8679  5.0144   90.000   90.000   90.000
      SPACE GROUP: P-42_1m
      X-RAY WAVELENGTH:     1.541838
      CELL VOLUME:     310.411
      DENSITY (gm/cm3):     3.067
      CHEMICAL FORMULA: Ca2 (Mg.554 Fe.446) Si2 O7
      MAX. ABS. INTENSITY / VOLUME**2:      21.54897484
               2-THETA      INTENSITY    D-SPACING   H   K   L   Multiplicity
                15.93          2.60        5.5634    1   1   0         4
                17.69          6.08        5.0144    0   0   1         2
                21.01          6.89        4.2286    1   0   1         8
                23.89         17.86        3.7247    1   1   1         4
                25.31          4.42        3.5186    2   1   0         8
                28.85         37.48        3.0951    2   0   1         8
                31.05        100.00        2.8803    2   1   1         8
                32.18          6.66        2.7817    2   2   0         4
                35.82          3.52        2.5072    0   0   2         2
                36.10         24.41        2.4880    3   1   0         8
                36.95          5.73        2.4325    2   2   1         4
                37.65          6.41        2.3888    1   0   2         8
                38.75          6.44        2.3240    3   0   1         8
                39.42          2.57        2.2858    1   1   2         4
                40.47          2.67        2.2288    3   1   1         8
                44.36         11.37        2.0419    2   1   2         8
                45.32          1.93        2.0009    3   2   1         8
                46.15          3.44        1.9670    4   0   0         4
                47.66          6.72        1.9082    4   1   0         8
                48.91          6.58        1.8624    2   2   2         4
                49.13          7.36        1.8545    3   3   0         4
                51.22          8.79        1.7835    4   1   1         8
                51.76         23.35        1.7660    3   1   2         8
                51.98          7.70        1.7593    4   2   0         8
                52.62          4.82        1.7393    3   3   1         4
                55.34          2.17        1.6601    4   2   1         8
                55.85          2.32        1.6460    3   2   2         8
                57.58          2.30        1.6008    1   1   3         4
                60.15          2.42        1.5384    2   0   3         8
                61.02          1.06        1.5185    4   1   2         8
                61.41          4.56        1.5098    2   1   3         8
                63.03          4.63        1.4748    5   1   1         8
                64.73          1.96        1.4401    4   2   2         8
                65.11          4.14        1.4327    2   2   3         4
                66.31          2.11        1.4095    3   0   3         8
                66.68          7.98        1.4027    5   2   1         8
                67.32          3.28        1.3909    4   4   0         4
                67.51          1.39        1.3874    3   1   3         8
                69.69          1.21        1.3493    5   3   0         8
                70.23          2.32        1.3403    4   4   1         4
                70.68          1.24        1.3328    4   3   2         8
                72.02          3.23        1.3113    6   0   0         4
                73.17          1.11        1.2935    6   1   0         8
                75.63          3.91        1.2573    4   1   3         8
                75.90          1.26        1.2536    0   0   4         2
                76.77          2.36        1.2416    3   3   3         4
                78.67          1.07        1.2162    4   4   2         4
                79.36          2.61        1.2074    6   2   1         8
                80.48          1.89        1.1934    5   4   1         8
                80.91          1.74        1.1882    5   3   2         8
                83.13          2.43        1.1620    6   0   2         8
                84.58          1.25        1.1457    4   3   3         8
                84.83          1.08        1.1429    2   2   4         4
                85.68          2.64        1.1338    5   1   3         8
