Repository: ludoleg/quant-data-vision

# quant-data-vision
Xray quant analysis

File: difdata_cement.txt (part 17 of 17)
      DENSITY (gm/cm3):     2.710
      CHEMICAL FORMULA: Ca C O3
      MAX. ABS. INTENSITY / VOLUME**2:      26.50717622
               2-THETA      INTENSITY    D-SPACING   H   K   L   Multiplicity
                85.94          1.02        1.1310    3   0   4         8
                87.04          1.86        1.1195    3   1   4         8
                88.99          1.15        1.1000    5   2   3         8
================================================================================
       XPOW Copyright 1993 Bob Downs, Ranjini Swaminathan and Kurt Bartelmehs
  For reference, see Downs et al. (1993) American Mineralogist 78, 1104-1107.
_END_
      Akermanite
      Kusaka K, Ohmasa M, Hagiya K, Iishi K, Haga N
      Mineralogical Journal 20 (1998) 47-58
      On variety of the Ca coordination in the incommensurate structure of
      synthetic iron-bearing akermanite, Ca2(Mg0.55,Fe0.45)Si2O7
      Note: Sample is synthetic, this is the structure obtained by refining the incommensurate
      structure
      _database_code_amcsd 0014432

      CELL PARAMETERS:   7.8679  7.8679  5.0144   90.000   90.000   90.000
      SPACE GROUP: P-42_1m
      X-RAY WAVELENGTH:     1.541838
      CELL VOLUME:     310.411
      DENSITY (gm/cm3):     3.067
      CHEMICAL FORMULA: Ca2 (Mg.554 Fe.446) Si2 O7
      MAX. ABS. INTENSITY / VOLUME**2:      22.23877348
               2-THETA      INTENSITY    D-SPACING   H   K   L   Multiplicity
                15.93          2.54        5.5634    1   1   0         4
                17.69          5.89        5.0144    0   0   1         2
                21.01          6.95        4.2286    1   0   1         8
                23.89         17.73        3.7247    1   1   1         4
                25.31          4.33        3.5186    2   1   0         8
                28.85         37.22        3.0951    2   0   1         8
                31.05        100.00        2.8803    2   1   1         8
                32.18          6.51        2.7817    2   2   0         4
                35.82          3.30        2.5072    0   0   2         2
                36.10         23.65        2.4880    3   1   0         8
                36.95          6.04        2.4325    2   2   1         4
                37.65          6.58        2.3888    1   0   2         8
                38.75          6.97        2.3240    3   0   1         8
                39.42          2.61        2.2858    1   1   2         4
                40.47          2.58        2.2288    3   1   1         8
                44.36         12.24        2.0419    2   1   2         8
                45.32          2.05        2.0009    3   2   1         8
                46.15          3.59        1.9670    4   0   0         4
                47.66          7.50        1.9082    4   1   0         8
                48.91          6.77        1.8624    2   2   2         4
                49.13          7.90        1.8545    3   3   0         4
                51.22          9.25        1.7835    4   1   1         8
                51.76         24.72        1.7660    3   1   2         8
                51.98          8.11        1.7593    4   2   0         8
                52.62          5.14        1.7393    3   3   1         4
                55.34          2.18        1.6601    4   2   1         8
                55.85          2.66        1.6460    3   2   2         8
                57.58          2.30        1.6008    1   1   3         4
                60.15          2.51        1.5384    2   0   3         8
                61.02          1.01        1.5185    4   1   2         8
                61.41          4.90        1.5098    2   1   3         8
                63.03          4.83        1.4748    5   1   1         8
                64.73          1.91        1.4401    4   2   2         8
                65.11          4.55        1.4327    2   2   3         4
                66.31          2.33        1.4095    3   0   3         8
                66.68          8.74        1.4027    5   2   1         8
                67.32          3.49        1.3909    4   4   0         4
                67.51          1.45        1.3874    3   1   3         8
                69.69          1.37        1.3493    5   3   0         8
                70.23          2.52        1.3403    4   4   1         4
                70.68          1.36        1.3328    4   3   2         8
                72.02          3.55        1.3113    6   0   0         4
                73.17          1.22        1.2935    6   1   0         8
                75.28          1.00        1.2623    5   2   2         8
                75.63          4.66        1.2573    4   1   3         8
                75.90          1.47        1.2536    0   0   4         2
                76.77          2.76        1.2416    3   3   3         4
                78.67          1.12        1.2162    4   4   2         4
                79.36          3.00        1.2074    6   2   1         8
                80.48          2.24        1.1934    5   4   1         8
                80.91          1.90        1.1882    5   3   2         8
                83.13          2.77        1.1620    6   0   2         8
                84.58          1.40        1.1457    4   3   3         8
                84.83          1.20        1.1429    2   2   4         4
                85.68          2.96        1.1338    5   1   3         8
                85.94          1.23        1.1310    3   0   4         8
                87.04          2.03        1.1195    3   1   4         8
                88.99          1.32        1.1000    5   2   3         8
================================================================================
       XPOW Copyright 1993 Bob Downs, Ranjini Swaminathan and Kurt Bartelmehs
  For reference, see Downs et al. (1993) American Mineralogist 78, 1104-1107.
_END_
      Ettringite
      Moore A, Taylor H F W
      Nature 218 (1968) 1048-1049
      Crystal structure of ettringite
      Locality: Scawt Hill, Northern Ireland
      _database_code_amcsd 0014674

      CELL PARAMETERS:  11.2300 11.2300 10.7200   90.000   90.000  120.000
      SPACE GROUP: P6_3/mcm
      X-RAY WAVELENGTH:     1.541838
      CELL VOLUME:     1170.806
      DENSITY (gm/cm3):     1.755
      CHEMICAL FORMULA: Ca3 Al S1.5 O24.5 H31
      MAX. ABS. INTENSITY / VOLUME**2:      8.159744954
               2-THETA      INTENSITY    D-SPACING   H   K   L   Multiplicity
                 9.09        100.00        9.7255    1   0   0         6
                15.78         38.79        5.6150    1   1   0         6
                16.54          1.17        5.3600    0   0   2         2
                17.83         15.56        4.9740    1   1   1        12
                18.24          5.41        4.8627    2   0   0         6
                18.90         24.49        4.6943    1   0   2        12
                22.94         41.71        3.8771    1   1   2        12
                24.21          2.24        3.6759    2   1   0        12
                24.72         11.20        3.6015    2   0   2        12
                25.62         20.87        3.4771    2   1   1        24
                27.51         20.56        3.2418    3   0   0         6
                29.46          1.28        3.0315    2   1   2        24
                29.63         13.58        3.0146    1   1   3        12
                31.88          1.37        2.8075    2   2   0         6
                32.27         42.66        2.7739    3   0   2        12
                32.98          1.87        2.7159    2   2   1        12
                33.21          4.22        2.6974    3   1   0        12
                33.44          4.55        2.6800    0   0   4         2
                34.28         15.52        2.6158    3   1   1        24
                35.02         36.34        2.5622    2   1   3        24
                36.12          3.79        2.4870    2   2   2        12
                36.97          1.10        2.4314    4   0   0         6
                37.17          1.96        2.4186    1   1   4        12
                37.32          4.83        2.4095    3   1   2        24
                38.35          3.83        2.3471    2   0   4        12
                40.43          7.44        2.2312    3   2   0        12
                40.75          2.37        2.2142    4   0   2        12
                40.88         29.93        2.2076    2   2   3        12
                41.33          6.22        2.1844    3   2   1        24
                41.97         20.41        2.1529    3   1   3        24
                42.60          2.89        2.1223    4   1   0        12
                43.47          5.40        2.0819    4   1   1        24
                43.83          1.08        2.0656    3   0   4        12
                43.96          3.37        2.0598    3   2   2        24
                45.27          1.09        2.0030    1   1   5        12
                45.99          1.73        1.9732    4   1   2        24
                46.70          8.13        1.9451    5   0   0         6
                46.87          3.08        1.9386    2   2   4        12
                48.65          3.05        1.8717    3   3   0         6
                49.20          5.81        1.8520    2   1   5        24
                49.43          3.20        1.8438    3   3   1        12
                49.88          2.72        1.8284    5   0   2        12
                50.37          1.85        1.8115    4   2   1        24
                50.70          1.23        1.8007    4   0   4        12
                51.12          4.10        1.7867    0   0   6         2
                51.73          6.09        1.7670    3   3   2        12
                52.04          1.88        1.7573    1   0   6        12
                52.38          1.01        1.7467    5   1   0        12
                53.12          2.32        1.7240    5   1   1        24
                53.85          4.58        1.7026    1   1   6        12
                54.69          5.54        1.6784    3   1   5        24
                55.21         13.99        1.6638    4   1   4        24
                55.32          2.32        1.6608    5   1   2        24
                56.80          7.40        1.6209    6   0   0         6
                57.65          1.92        1.5989    4   3   0        12
                58.35          1.67        1.5814    4   3   1        24
                58.65          3.35        1.5742    5   0   4        12
                61.48          1.82        1.5083    4   1   5        24
                61.52          5.57        1.5073    2   2   6        12
                62.06          1.67        1.4955    5   2   2        24
                65.37          1.85        1.4276    5   2   3        24
                68.67          1.35        1.3668    4   1   6        24
                69.18          1.62        1.3580    4   4   2        12
                70.36          1.70        1.3381    6   2   1        24
                71.73          2.02        1.3158    5   0   6        12
                72.32          3.73        1.3065    4   4   3        12
                74.14          2.25        1.2790    7   1   1        24
                75.98          1.19        1.2525    7   1   2        24
                82.09          1.98        1.1740    5   2   6        24
                85.75          2.20        1.1330    4   1   8        24
                88.60          1.34        1.1038    4   4   6        12
================================================================================
       XPOW Copyright 1993 Bob Downs, Ranjini Swaminathan and Kurt Bartelmehs
  For reference, see Downs et al. (1993) American Mineralogist 78, 1104-1107.
_END_
      Nordstrandite
      Saalfeld H, Jarchow O
      Neues Jahrbuch fur Mineralogie, Abhandlungen 109 (1968) 185-191
      Die Kristallstruktur von Nordstrandit, Al(OH)3
      _database_code_amcsd 0014701

      CELL PARAMETERS:   8.7520  5.0690 10.2440  109.330   97.660   88.340
      SPACE GROUP: I-1
      X-RAY WAVELENGTH:     1.541838
      CELL VOLUME:     424.962
      DENSITY (gm/cm3):     2.438
      CHEMICAL FORMULA: Al (O3 H3)
      MAX. ABS. INTENSITY / VOLUME**2:      13.54034651
               2-THETA      INTENSITY    D-SPACING   H   K   L   Multiplicity
                18.52        100.00        4.7915    0   0   2         2
                20.48         19.94        4.3364    2   0   0         2
                21.07         17.45        4.2170   -1   1   0         2
                21.36         13.87        4.1596    1   1   0         2
                22.88          9.08        3.8861   -1  -1   2         2
                24.75          9.01        3.5972    1  -1   2         2
                25.84          6.39        3.4480   -2   0   2         2
                29.54          3.99        3.0239    2   0   2         2
                31.28          3.13        2.8595   -1   1   2         2
                33.09          1.14        2.7068    1   1   2         2
                36.10          8.97        2.4882   -3  -1   2         2
                36.58          2.70        2.4565    3   1   0         2
                37.54          2.16        2.3958    0   0   4         2
                37.61         17.48        2.3913    0   2   0         2
                38.78          1.14        2.3222    1  -1   4         2
                39.46          1.52        2.2833   -1  -2   3         2
                39.77         21.22        2.2663    3  -1   2         2
                41.13          1.12        2.1947    1  -2   3         2
                44.81         23.50        2.0227   -3  -1   4         2
                46.75          1.42        1.9430   -2  -2   4         2
                47.79         20.03        1.9032    0   2   2         2
                48.29          1.20        1.8847    4   0   2         2
                50.76          1.11        1.7986    2  -2   4         2
                51.32         13.94        1.7804    3  -1   4         2
                53.12          1.26        1.7240   -4   0   4         2
                53.85          1.95        1.7025    2   2   2         2
                54.69          3.54        1.6783   -3   1   4         2
                55.37          1.36        1.6594   -5  -1   2         2
                57.76          1.19        1.5962    4  -2   2         2
                57.88          3.99        1.5932    0  -2   6         2
                58.72          1.65        1.5725   -1   3   0         2
                59.35          1.57        1.5572   -2  -2   6         2
                59.51          3.42        1.5533   -3  -1   6         2
                59.83          1.01        1.5458    5  -1   2         2
                61.00          1.40        1.5189   -5  -1   4         2
                61.16          5.18        1.5154    3   1   4         2
                62.92          5.04        1.4771   -3  -3   2         2
                63.38          1.54        1.4674    0   2   4         2
                64.46          4.51        1.4455    6   0   0         2
                64.73          5.09        1.4402    3  -3   2         2
                64.84          2.84        1.4380   -3  -3   4         2
                64.89          3.63        1.4370   -6   0   2         2
                66.52          2.38        1.4057   -3   3   0         2
                72.10          3.78        1.3100   -3   1   6         2
                76.24          2.63        1.2488    0  -2   8         2
                77.75          1.95        1.2283    6   2   0         2
                80.12          1.58        1.1979    0   0   8         2
                80.40          2.18        1.1944    3   1   6         2
                80.84          2.00        1.1889   -6   2   2         2
                83.47          1.53        1.1581    0  -4   6         2
                87.32          1.16        1.1167    6   2   2         2
================================================================================
       XPOW Copyright 1993 Bob Downs, Ranjini Swaminathan and Kurt Bartelmehs
  For reference, see Downs et al. (1993) American Mineralogist 78, 1104-1107.
_END_
      Hatrurite
      O'Daniel H, Hellner E
      Neues Jahrbuch fur Mineralogie, Monatshefte 1950 (1950) 108-111
      Zur struktur von 3CaO*SiO2
      _database_code_amcsd 0014729

      CELL PARAMETERS:   7.0780  7.0780 24.9400   90.000   90.000  120.000
      SPACE GROUP: R3m
      X-RAY WAVELENGTH:     1.541838
      CELL VOLUME:     1082.052
      DENSITY (gm/cm3):     3.153
      CHEMICAL FORMULA: Ca9 Si3 O15
      MAX. ABS. INTENSITY / VOLUME**2:      16.75735946
               2-THETA      INTENSITY    D-SPACING   H   K   L   Multiplicity
                14.88        100.00        5.9526    1   0   1         3
                16.11         74.99        5.5010    0   1   2         3
                20.32         23.66        4.3711    1   0   4         3
                21.38          8.32        4.1567    0   0   6         1
                22.99         10.70        3.8689    0   1   5         3
                27.39          1.98        3.2562    1   1   3         6
                28.99          9.08        3.0803    1   0   7         3
                29.36         17.60        3.0420    0   2   1         3
                30.02          7.48        2.9763    2   0   2         3
                32.21          3.15        2.7788    0   1   8         3
                32.31         25.83        2.7711    0   0   9         1
                32.55         58.18        2.7505    0   2   4         3
                34.34         91.37        2.6113    2   0   5         3
                38.76          1.22        2.3235    0   2   7         3
                39.05          2.39        2.3069    2   1   1         6
                39.56          3.79        2.2778    1   2   2         6
                41.31         50.75        2.1856    2   0   8         3
                41.38          1.33        2.1818    1   1   9         6
                41.58          1.65        2.1717    2   1   4         6
                42.51          1.82        2.1265    0   1  11         3
                43.55          1.40        2.0783    0   0  12         1
                44.33          1.05        2.0432    3   0   0         3
                45.73          1.44        1.9842    0   3   3         3
                45.73          1.14        1.9842    3   0   3         3
                46.97         14.60        1.9345    0   2  10         3
                49.72          1.89        1.8337    3   0   6         3
                49.80          1.24        1.8309    1   0  13         3
                50.04          1.45        1.8227    2   0  11         3
                50.96          2.17        1.7921    1   1  12         6
                51.66         62.33        1.7695    2   2   0         6
                53.57          1.09        1.7107    0   1  14         3
                54.07          2.32        1.6961    1   3   1         6
                54.47          2.06        1.6845    3   1   2         6
                56.07          1.12        1.6402    1   3   4         6
                56.60         14.31        1.6262    0   2  13         3
                60.07          4.70        1.5402    2   0  14         3
                60.53          1.39        1.5295    4   0   1         3
                61.37          1.28        1.5107    1   0  16         3
                62.25         14.23        1.4914    2   2   9         6
                62.40          6.06        1.4881    4   0   4         3
                63.51          9.76        1.4649    0   4   5         3
                66.61          3.95        1.4040    3   2   1         6
                66.96          6.27        1.3974    2   3   2         6
                67.40          3.83        1.3894    0   2  16         3
                67.61          4.93        1.3856    0   0  18         1
                68.19          6.27        1.3753    0   4   8         3
                68.39          2.32        1.3718    3   2   4         6
                69.44          1.60        1.3535    2   3   5         6
                69.81          1.44        1.3473    2   2  12         6
                71.27          1.11        1.3233    2   0  17         3
                72.22          3.30        1.3081    3   2   7         6
                72.38          2.28        1.3057    4   0  10         3
                78.38          1.07        1.2201    5   0   2         3
                80.16          3.47        1.1973    4   0  13         3
                80.35          1.06        1.1951    2   3  11         6
                83.15          1.41        1.1617    0   4  14         3
                83.74          1.44        1.1551    2   0  20         3
                85.20          1.37        1.1389    2   4   4         6
                86.19          2.04        1.1284    4   2   5         6
                89.73          1.31        1.0928    4   0  16         3
                89.93          9.12        1.0909    2   2  18         6
================================================================================
       XPOW Copyright 1993 Bob Downs, Ranjini Swaminathan and Kurt Bartelmehs
  For reference, see Downs et al. (1993) American Mineralogist 78, 1104-1107.
_END_
      Kuzelite
      Allmann R
      Neues Jahrbuch fur Mineralogie, Monatshefte 1977 (1977) 136-144
      Refinement of the hybrid layer structure [Ca2Al(OH)6]+*[1/2SO4*3H2O]-
      Note: z(Wat1) adjusted to match reported bond lengths
      _database_code_amcsd 0014757

      CELL PARAMETERS:   5.7586  5.7586 26.7946   90.000   90.000  120.000
      SPACE GROUP: R-3
      X-RAY WAVELENGTH:     1.541838
      CELL VOLUME:     769.505
      DENSITY (gm/cm3):     2.015
      CHEMICAL FORMULA: Ca2 Al O11 H12 S.5
      MAX. ABS. INTENSITY / VOLUME**2:      15.71323836
               2-THETA      INTENSITY    D-SPACING   H   K   L   Multiplicity
                 9.90        100.00        8.9315    0   0   3         2
                18.09          3.09        4.9029    1   0   1         6
                19.88         28.89        4.4658    0   0   6         2
                22.22         34.37        4.0002    1   0   4         6
                24.38          2.47        3.6508    0   1   5         6
                31.06         25.63        2.8793    1   1   0         6
                32.19          1.41        2.7805    0   1   8         6
                32.68          9.30        2.7404    2  -1   3         6
                36.66         16.90        2.4514    2   0   2         6
                37.15         22.84        2.4199    2  -1   6         6
                38.13          6.92        2.3604    1   0  10         6
                38.52          8.14        2.3369    0   2   4         6
                39.88          2.62        2.2608    2   0   5         6
                40.39          2.10        2.2329    0   0  12         2
                41.25          8.17        2.1887    0   1  11         6
                43.31          1.23        2.0893    0   2   7         6
                43.74          2.97        2.0697    1   1   9         6
                43.74         13.80        2.0697    2  -1   9         6
                45.34          5.00        2.0001    2   0   8         6
                47.75          5.27        1.9048    1   0  13         6
                48.79          1.56        1.8666   -1   3   2         6
                49.96         11.48        1.8254    0   2  10         6
                50.29          3.40        1.8145    3  -1   4         6
                51.81          1.72        1.7645    2  -1  12         6
                55.26         10.16        1.6624    3   0   0         6
                55.98          1.42        1.6427    1   2   8         6
                56.29          2.64        1.6343    0   3   3         6
                56.29          2.68        1.6343    3   0   3         6
                58.06          3.17        1.5887    0   2  13         6
                58.10          1.14        1.5875    1   0  16         6
                59.32          2.40        1.5579    0   3   6         6
                60.01          2.61        1.5417    3  -1  10         6
                60.01          1.17        1.5417    2   1  10         6
                62.28          1.80        1.4907    1   2  11         6
                64.75          3.92        1.4397    2   2   0         6
                67.32          3.00        1.3910    2   1  13         6
                67.32          1.28        1.3910    3  -1  13         6
                67.36          1.62        1.3902    0   2  16         6
                68.48          1.45        1.3702    2   2   6         6
                69.23          1.58        1.3570    1   0  19         6
                69.38          1.68        1.3546    1   3   4         6
                76.02          1.44        1.2519    2   1  16         6
                79.72          1.15        1.2028    4  -1  11         6
                82.73          1.18        1.1665    2  -1  21         6
                86.11          1.07        1.1292    2   1  19         6
================================================================================
       XPOW Copyright 1993 Bob Downs, Ranjini Swaminathan and Kurt Bartelmehs
  For reference, see Downs et al. (1993) American Mineralogist 78, 1104-1107.
_END_
      Corundum
      Tsirelson V, Antipin M, Gerr R, Ozerov R, Struchkov Y
      Physica Status Solidi A87 (1985) 425-433
      Ruby structure peculiarities derived from X-ray data. Localization of
      chromium atoms and electron deformation density
      _cod_database_code 1000017
      _database_code_amcsd 0015110

      CELL PARAMETERS:   4.7606  4.7606 12.9940   90.000   90.000  120.000
      SPACE GROUP: R-3c
      X-RAY WAVELENGTH:     1.541838
      CELL VOLUME:     255.033
      DENSITY (gm/cm3):     3.983
      CHEMICAL FORMULA: Al2 O3
      MAX. ABS. INTENSITY / VOLUME**2:      11.53837108
               2-THETA      INTENSITY    D-SPACING   H   K   L   Multiplicity
                25.59         64.20        3.4811    0   1   2         6
                35.17        100.00        2.5516    1   0   4         6
                37.79         46.82        2.3803    1   1   0         6
                43.38         97.40        2.0860    1   1   3        12
                46.20          1.55        1.9649    2   0   2         6
                52.58         49.44        1.7405    0   2   4         6
                57.54         96.37        1.6019    1   1   6        12
                59.77          2.35        1.5472    2   1   1        12
                61.16          3.29        1.5153    1   2   2        12
                61.35          7.32        1.5112    0   1   8         6
                66.56         38.02        1.4050    2   1   4        12
                68.25         56.83        1.3743    3   0   0         6
                70.46          1.12        1.3364    1   2   5        12
                74.35          1.50        1.2758    2   0   8         6
                76.93         16.51        1.2393    1   0  10         6
                77.29          8.00        1.2344    1   1   9        12
                80.74          2.23        1.1902    2   2   0         6
                84.41          1.54        1.1476    2   2   3        12
                86.40          1.22        1.1262    3   1   2        12
                86.56          2.80        1.1245    1   2   8        12
                89.07          7.73        1.0992    0   2  10         6
================================================================================
       XPOW Copyright 1993 Bob Downs, Ranjini Swaminathan and Kurt Bartelmehs
  For reference, see Downs et al. (1993) American Mineralogist 78, 1104-1107.
_END_
      Corundum
      Zachariasen W
      Skrifter utgitt av det Norske Videnskaps-Akademi i Oslo 1928 (1928) 1-165
      Untersuchungen ueber die Kristallstruktur von Sesquioxyden und
      Verbindungen ABO3
      _cod_database_code 1010951
      _database_code_amcsd 0017671

      CELL PARAMETERS:   5.1300  5.1300  5.1300   55.270   55.270   55.270
      SPACE GROUP: R-3c
      X-RAY WAVELENGTH:     1.541838
      CELL VOLUME:     84.969
      DENSITY (gm/cm3):     3.985
      CHEMICAL FORMULA: Al2 O3
      MAX. ABS. INTENSITY / VOLUME**2:      12.03250638
               2-THETA      INTENSITY    D-SPACING   H   K   L   Multiplicity
                25.59         78.88        3.4804    1   1   0         6
                35.17         82.67        2.5516    2   1   1         6
                37.81         46.13        2.3795    0  -1   1         6
                43.39         90.73        2.0856    2   1   0        12
                46.22          1.47        1.9643    2   0   0         6
                52.59         46.90        1.7402    2   2   0         6
                57.54        100.00        1.6018    3   2   1        12
                59.79          3.40        1.5467    0  -1   2        12
                61.18          3.39        1.5148    2  -1   1        12
                61.34          4.80        1.5114    3   3   2         6
                66.57         35.34        1.4046    3   1   0        12
                68.27         52.55        1.3738    1  -2   1         6
                70.47          1.62        1.3362    3   2   0        12
                80.78          6.63        1.1897    0  -2   2         6
                84.44          3.83        1.1473    3  -1   1        12
                86.44          4.43        1.1258    0  -1   3        12
================================================================================
       XPOW Copyright 1993 Bob Downs, Ranjini Swaminathan and Kurt Bartelmehs
  For reference, see Downs et al. (1993) American Mineralogist 78, 1104-1107.
_END_
      Quartz
      Hazen R M, Finger L W, Hemley R J, Mao H K
      Solid State Communications 72 (1989) 507-511
      High-pressure crystal chemistry and amorphization of alpha-quartz
      Locality: synthetic
      Sample: P = 1 bar
      _database_code_amcsd 0015462

      CELL PARAMETERS:   4.9140  4.9140  5.4060   90.000   90.000  120.000
      SPACE GROUP: P3_121
      X-RAY WAVELENGTH:     1.541838
      CELL VOLUME:     113.052
      DENSITY (gm/cm3):     2.648
      CHEMICAL FORMULA: Si O2
      MAX. ABS. INTENSITY / VOLUME**2:      35.41421163
               2-THETA      INTENSITY    D-SPACING   H   K   L   Multiplicity
                20.87         19.74        4.2556    1   0   0         6
                26.66         30.26        3.3439    0   1   1         6
                26.66         69.74        3.3439    1   0   1         6
                36.57          7.26        2.4570    1   1   0         3
                39.50          6.18        2.2817    0   1   2         6
                39.50          1.04        2.2817    1   0   2         6
                40.32          3.18        2.2368    1   1   1         6
                42.48          5.25        2.1278    2   0   0         6
                45.83          2.14        1.9800    0   2   1         6
                50.18         12.81        1.8181    1   1   2         6
                54.92          3.14        1.6719    2   0   2         6
                55.37          1.63        1.6594    1   0   3         6
                60.01          5.10        1.5417    2   1   1         6
                60.01          4.17        1.5417    1   2   1         6
                64.08          1.76        1.4531    1   1   3         6
                67.80          1.42        1.3823    1   2   2         6
                67.80          4.28        1.3823    2   1   2         6
                68.20          5.49        1.3751    0   2   3         6
                68.20          1.39        1.3751    2   0   3         6
                68.37          4.23        1.3721    3   0   1         6
                73.52          1.79        1.2881    0   1   4         6
                75.72          1.96        1.2561    0   3   2         6
                79.95          2.41        1.2000    1   2   3         6
                81.24          2.52        1.1842    1   1   4         6
================================================================================
       XPOW Copyright 1993 Bob Downs, Ranjini Swaminathan and Kurt Bartelmehs
  For reference, see Downs et al. (1993) American Mineralogist 78, 1104-1107.
_END_
